Repository: brian861114-coder/html_learning

# 📚 材料學習資源中心

> 互動式 HTML 學習筆記 — 半導體物理與材料熱力學

> 適合手機／平板／電腦隨時閱讀
---

## 📖 內容涵蓋

### 🔵 半導體物理與元件
**課本**：*Semiconductor Physics and Devices* — Donald A. Neamen, 4th Edition

| Part | 章節範圍 | 內容 |
|------|----------|------|
| I — 半導體材料性質 | Ch 1–6 | 晶體結構、量子力學、能帶理論、平衡態半導體、載子傳輸、非平衡載子 |
| II — 半導體元件基礎 | Ch 7–12 | pn 接面、二極體、金半接面、BJT、MOSFET、進階 MOSFET |
| III — 進階與特殊元件 | Ch 13–15 | BJT 進階、JFET/MESFET/HEMT、光學元件、微波與功率元件 |

> 含 12 份公式摘要、16 組習題與例題、完整整合版

### 🟠 材料熱力學
**課本**：*Introduction to the Thermodynamics of Materials* — David R. Gaskell, 6th Edition

| Part | 章節範圍 | 內容 |
|------|----------|------|
| I — 熱力學基本原理 | Ch 1–6 | 術語定義、第一/第二定律、統計熵、基本方程式、熱容與第三定律 |

File: material-science/html/chapters/ch3_crystalline_solids_zh.html
第 3 章 晶體固體的結構 — 材料科學學習教材

← 返回學習中心
☰

材料科學與工程 · 第 3 章
  The Structure of Crystalline Solids

本章預覽

  學習目標與概念地圖

  3.1–3.3 晶體概念

  3.1 導論

  3.2 基本概念

  3.3 單位晶胞

  3.4–3.5 金屬結構與密度

  3.4 金屬晶體結構

  3.5 密度計算

  3.6–3.7 多晶性與晶系

  3.6 多晶性與同素異形

  3.7 晶系

  3.8–3.11 晶體學

  3.8 點座標

  3.9 晶體學方向

  3.10 Miller 指數

  3.11 
線密度與面密度

  3.12–3.17 堆積、多晶與繞射

  3.12 最密堆積結構

  3.13 單晶

  3.14 多晶材料

  3.15 各向異性

  3.16 X 光繞射

  3.17 非晶固體

  本章摘要

  關鍵概念總整理

  初學者常見錯誤

  延伸資源

  🧪 推導與假設

🌙 深色模式

第 3 章 · Callister Ch 3, pp.67–110

  晶體固體的結構

  The Structure of Crystalline Solids · William D. Callister, Jr. & David G. Rethwisch · 44 頁

📌 本章要解決的核心問題

  第 2 章描述了原子如何鍵結。本章回答下一個層次的問題：這些鍵結的原子如何在三維空間中排列？為什麼銅、鋁、金都採用同一種排列（FCC）而鐵在 912°C 會突然改變排列？X 光如何「看見」肉眼無法觀察的原子排列？本章建立晶體學的完整語言——從晶胞、Miller 指數到 Bragg 定律——是理解塑性變形、擴散、相變化等後續所有材料行為的幾何基礎。

🔑 關鍵概念（10 條）

晶體 vs 非晶體：晶體有長程三維週期性排列；非晶體（amorphous）僅有短程有序

  單位晶胞（unit cell）：晶體結構的最小重複單元，由六個晶格參數定義

  FCC（面心立方）：原子在頂點和面心，$n=4$，APF = 0.74——銅、鋁、金、鎳

  BCC（體心立方）：原子在頂點和中心，$n=2$，APF = 0.68——鐵（室溫）、鎢、鉻

  HCP（六方最密堆積）：底面六方排列，$n=6$，APF = 0.74——鎂、鈦、鋅

  原子堆積因子（APF）：晶胞內原子體積／晶胞體積——FCC/HCP 均為 0.74，BCC 為 0.68

  Miller 指數：$(hkl)$ 表示晶面（倒截距法），$[uvw]$ 表示晶向——晶體學的通用語言

  多晶性（polymorphism）：同一材料可有多種晶體結構——鐵的 BCC ↔ FCC 是鋼鐵熱處理的基礎

  最密堆積：FCC（ABCABC…）和 HCP（ABAB…）——APF 相同但塑性行為不同

  Bragg 定律：$n\lambda = 2d\sin\theta$——X 光繞射決定晶體結構的基石

🧭 邏輯鏈

  晶體的本質（長程有序，§3.1–3.2）→ 描述工具（晶胞 §3.3）→ 三種金屬結構（FCC/BCC/HCP，§3.4）→ 密度計算（§3.5）→ 多晶性（§3.6）→ 晶系分類（§3.7）→ 晶體學：點/方向/平面/密度（§3.8–3.11）→ 最密堆積（§3.12）→ 單晶/多晶/非晶（§3.13–3.14）→ 各向異性（§3.15）→ X 光繞射（§3.16–3.17）

⚡ 先備知識提醒：你需要 Ch2 的原子半徑概念（硬球模型）和金屬鍵的非方向性，以及基礎幾何：立方體面對角線 $a\sqrt{2}$、體對角線 $a\sqrt{3}$。

圖 3.1
3.1 導論（Introduction）

🔑 本節重點 ①本章在材料結構層次中的位置 ②晶性與非晶性的基本區別 ③單位晶胞概念的引入 ④後續陶瓷與高分子結構的預告

第 2 章討論了原子之間的鍵結——這些鍵結由個別原子的電子結構決定。本章進入材料結構的下一個層次：原子在固態中的空間排列方式。在此架構下，我們引入晶性（crystallinity）和非晶性（noncrystallinity）的概念。對於晶體固體，結構以單位晶胞（unit cell）來描述——這是具有完整對稱性的最小重複單元。

金屬中最常見的三種晶體結構——FCC、BCC、HCP——將在本章詳細介紹。我們也建立一套用於表示晶體學點、方向和平面的通用標記系統（Miller 指數），這套系統是材料科學家溝通晶體結構的「語言」。本章最後討論 X 光繞射技術，它利用晶體中原子排列的週期性來「看見」原子尺度的結構。

後續章節將擴展這些概念：第 12 章討論陶瓷的晶體結構（涉及兩種以上離子的排列），第 14 章則涵蓋高分子的晶體結構（分子鏈的折疊和排列）。

💡 本章在全書中的角色
如果將材料科學比喻為一棟建築，Ch2（原子鍵結）是地基——定義了「磚塊」之間的黏合劑。Ch3（晶體結構）則是一樓的結構框架——定義了磚塊如何排列成牆。沒有這一章，後面所有的「裝修」（缺陷 Ch4、擴散 Ch5、力學 Ch6–8）都無從談起。

為什麼長程有序會改變材料行為？

晶體中的週期排列讓原子環境以固定規律重複，因此電子波、晶格振動與 X 光會發生具有選擇性的干涉。能帶、熱傳與繞射峰都與此週期性有關。若排列缺乏長程週期，材料仍可能有相同局部鍵結，卻不會產生相同的平移對稱與銳利繞射條件。

晶體結構也限制原子可如何移動。密排方向通常對應較短的晶格平移與較低差排能量；間隙大小決定小原子能否進入；晶面間距影響繞射與劈裂。這些都說明晶體學不是單純描述外形，而是把原子幾何轉成力學、擴散與量測行為的共同語言。

理想晶體與真實材料

本章先假設原子位置無限週期重複，建立理想晶格。真實晶體只有有限尺寸，並含表面、晶界、空位、差排、溶質與熱振動。理想模型提供基準：只有先知道完美結構應有的密度、繞射峰與對稱性，才能把實驗偏差解讀為缺陷、應變或多相組織。

晶體、晶粒與零件不可混為一談。單一晶粒內可具有連續晶格方向；多晶零件由許多取向不同的晶粒組成；一個零件還可能含數個晶相。描述結構時應說清楚談的是晶格型式、單一晶粒取向、晶粒集合，還是整個材料的相組成。

本章閱讀主線：先用晶胞描述週期幾何，再用方向與平面標記晶體內的位置，最後用 XRD 把這套幾何與實驗峰值連接。

尺度也要保持一致：晶格常數約為十分之幾奈米，晶粒常為微米級，試片則為毫米以上。晶胞描述原子週期，不能直接取代晶粒形貌；顯微照片中的晶粒邊界也不是單一晶胞的輪廓。每向上一個尺度，都會出現新的結構變數與平均化問題。

圖 3.2
3.2 基本概念（Fundamental Concepts）

🔑 本節重點 ①晶體材料的長程有序定義 ②原子硬球模型（atomic hard-sphere model）③晶格（lattice）的意義 ④晶體結構 = 原子排列 + 晶格骨架

晶體材料（crystalline material）中的原子在長距離上以重複的三維模式排列——每個原子都與其最近鄰原子以特定鍵角和鍵長鍵結。所有金屬、許多陶瓷材料和某些高分子在正常凝固條件下形成晶體結構。不結晶的材料則稱為非晶體（noncrystalline 或 amorphous），將在第 3.17 節討論。

描述晶體結構時，原子（或離子）被視為具有明確直徑的硬球（hard sphere），最近鄰原子彼此接觸——這稱為原子硬球模型（atomic hard-sphere model）。此模型雖然簡化了真實的電子雲交互作用，但極其有效地解釋了金屬的密度、堆積效率和滑移行為。在本模型中，代表最近鄰原子的球體互相接觸，而次近鄰原子之間則有空隙。

晶格（lattice）在此語境中指的是與原子位置（或球心）重合的三維點陣列。區分兩個概念很重要：晶體結構 = 原子（或離子）的實際空間排列；晶格 = 這些位置的幾何骨架（具有平移對稱性的點陣列）。同一個晶格上可以放置不同的原子（或原子團），產生不同的晶體結構。

晶體結構中的原子排列決定了材料的幾乎所有重要性質——密度、彈性模數的各向異性、滑移系統（第 7 章）、以及擴散路徑（第 5 章）。理解原子排列是理解材料行為的前提。

⚡ 晶格 ≠ 晶體結構
初學者常混淆這兩個術語。晶格是數學上的點陣列（幾何骨架）；晶體結構是將真實原子放在這些點上。例如：NaCl 的晶體結構是 Na⁺ 和 Cl⁻ 交替排列在 FCC 晶格上——但 NaCl 本身不是 FCC 結構（因為有兩種原子），它的晶格是 FCC。

晶格＋基底＝晶體結構

晶格只描述平移對稱的數學點陣，每個格點環境等價；基底是在每個格點放置的一組原子。將同一基底依晶格平移重複，才得到實際晶體結構。單原子 FCC 金屬可用 FCC 晶格加一個原子基底描述；具有多種原子的化合物則需更複雜基底。

這個區分可避免把「晶格點」誤當成一定只有一個原子。鑽石結構可視為 FCC 晶格加兩原子基底，雖具有與 FCC 相關的平移對稱，配位與堆積卻不同於一般 FCC 金屬。僅知道晶格種類不足以決定完整原子排列。

平移向量與週期邊界

若沿晶格向量 $\mathbf{T}=u\mathbf{a}+v\mathbf{b}+w\mathbf{c}$ 平移後結構完全重合，$\mathbf{T}$ 就是晶格平移。計算模型常使用週期邊界條件，把有限模擬盒的一側與另一側連接，近似無限晶體；但盒子太小時，缺陷會與自己的週期影像交互作用，造成非真實結果。

原子硬球模型適合估算配位數、堆積因子與半徑—晶格常數關係，但忽略電子密度、熱振動與鍵結方向。對金屬常相當有用，對開放共價結構或多離子陶瓷則需搭配更合適模型。模型是否好，不在於像不像照片，而在於是否保留問題需要的幾何與物理。

最近鄰與配位殼層

配位數通常指最近鄰原子數，但晶體還有第二、第三近鄰。BCC 的 8 個最近鄰之外，另有 6 個距離略大的次近鄰；在能量、擴散與磁性交互作用中，次近鄰也可能重要。報告配位時應說明距離判準，不能只看晶胞圖內有幾顆球。

等價位置具有相同局部環境：在完美單元素晶體中，任一晶格點經平移可對應到另一點，能量與配位相同；若某位置被不同元素占據、附近有空位或表面截斷週期，等價性便被破壞。缺陷的本質可以理解為理想平移對稱的局部中斷。

圖 3.3
3.3 單位晶胞（Unit Cells）

🔑 本節重點 ①單位晶胞是晶體結構的基本重複單元 ②六個晶格參數的定義 ③晶胞選擇的任意性（通常選最能反映對稱性者）④立方晶系只需要一個參數 $a$

單位晶胞（unit cell）是晶體結構的基本重複單元——可以想像成一個小盒子，將它在三維空間中沿各軸重複堆疊，就能建立整個晶體。單位晶胞的幾何形狀由六個晶格參數（lattice parameters）完整定義：三個邊長 $a, b, c$（分別沿 $x, y, z$ 軸）和三個軸間角 $\alpha$（$y$–$z$ 之間）、$\beta$（$x$–$z$ 之間）、$\gamma$（$x$–$y$ 之間）。

單位晶胞的選擇並非唯一——可以從不同的起點畫出不同形狀的平行六面體，重複堆疊後都得到相同的晶體。但慣例上，我們選擇最能反映晶體對稱性且盡可能具有直角的晶胞。例如在立方晶體中，我們選擇 $a=b=c$ 且 $\alpha=\beta=\gamma=90°$ 的立方體晶胞——雖然也可以選擇一個斜的菱方體晶胞來描述同樣的 FCC 結構，但這會隱藏結構的立方對稱性，不具實用價值。

對於立方晶體，只需要一個參數——晶格常數（lattice parameter）$a$——就能完整描述晶胞的尺寸。這大大簡化了後續的幾何推導。本章大部分討論集中在立方晶系，因為多數常見金屬（Al, Cu, Fe, Ni, Au 等）屬於此類。

💡 類比：磁磚 vs 晶胞
單位晶胞類似於覆蓋整面牆的一片磁磚——將同一片磁磚沿水平和垂直方向重複排列，就能覆蓋任意大的面積。晶胞就是晶體的那片「磁磚」，只是在三維空間中重複排列。這個類比有助於理解為什麼晶胞邊緣的原子是「共用」的——就像兩片相鄰磁磚的邊界屬於兩片磁磚一樣。

晶胞的選擇並非唯一

任何能透過整數平移填滿空間並重建晶體的區域都可作晶胞。原始晶胞只含一個晶格點，體積最小；慣用晶胞可能含多個晶格點，卻能更清楚呈現對稱性。FCC 慣用立方晶胞含 4 個等價原子，原始晶胞則只含 1 個晶格點，但形狀不是立方體。

選晶胞時必須保持一致：晶格參數、晶胞體積與晶胞內原子數必須屬於同一選擇。若把原始晶胞的原子數放進慣用晶胞體積，密度會算錯。工程教材常使用慣用晶胞，因為方向、平面與幾何關係較直觀。

共享原子的計數原則

角落原子由 8 個立方晶胞共享，貢獻 $1/8$；面心由 2 個共享，貢獻 $1/2$；邊心由 4 個共享，貢獻 $1/4$；完全位於晶胞內部則貢獻 1。這些分數不是原子被切碎，而是為避免在相鄰晶胞中重複計數。最可靠的方法是想像將晶胞無限平鋪，再判斷一個位置被幾個晶胞共用。

📝 晶胞計數檢查簡單立方：$8(1/8)=1$；BCC：$8(1/8)+1=2$；FCC：$8(1/8)+6(1/2)=4$。若計數結果不是這些值，通常是把圖中可見的球數直接相加，忽略共享關係。

晶格參數不只是一個邊長

一般晶胞由 $a,b,c$ 三個邊長與 $\alpha,\beta,\gamma$ 三個夾角描述。立方晶系因對稱性只需一個獨立邊長 $a$；六方晶系至少需 $a,c$。晶格參數會隨溫度、成分與殘留應變改變，精密 XRD 可利用峰位變化量測熱膨脹、固溶與應力。

對一般平行六面體，晶胞體積等於三個晶格向量的純量三重積 $V_c=|\mathbf a\cdot(\mathbf b\times\mathbf c)|$。這個形式同時處理斜角晶胞，也提醒我們晶胞體積取決於邊長與夾角；只有正交晶胞才可直接使用 $abc$。

圖 3.4
3.4 金屬的晶體結構（Metallic Crystal Structures）

🔑 本節重點 ①FCC：$n=4$, $a=2R\sqrt{2}$, APF = 0.74, 配位數 12 ②BCC：$n=2$, $a=4R/\sqrt{3}$, APF = 0.68, 配位數 8 ③HCP：$n=6$, APF = 0.74, 配位數 12 ④三種結構的物理性質差異根源

大多數常見金屬以三種相對簡單的晶體結構之一結晶。因為金屬鍵是非方向性的（電子海模型，見 Ch2 §2.6），金屬原子傾向於像硬球一樣盡可能緊密地堆積——就像將彈珠倒進盒子裡。這三種結構是：面心立方（FCC）、體心立方（BCC）和六方最密堆積（HCP）。

面心立方（FCC, Face-Centered Cubic）

FCC 結構中，原子位於立方體的八個頂點和六個面的中心。晶胞頂點上的每個原子被八個相鄰晶胞共用（因此每個晶胞分配到 $1/8$），面心上的每個原子被兩個相鄰晶胞共用（$1/2$）。因此每個 FCC 晶胞的等價原子數（equivalent number of atoms）為：$n = 8 \times \frac{1}{8} + 6 \times \frac{1}{2} = 4$。

FCC 中原子沿面對角線彼此接觸——這是最密堆積方向。面對角線長度為 $a\sqrt{2}$，沿此線上排列的三個原子（頂點——面心——對角頂點）的中心距離為 $R + 2R + R = 4R$。因此：

$$4R = a\sqrt{2} \quad\Rightarrow\quad a = \frac{4R}{\sqrt{2}} = 2R\sqrt{2}$$

原子堆積因子（APF, Atomic Packing Factor）定義為晶胞內原子總體積除以晶胞體積，衡量堆積效率：

$$\text{APF}_{\text{FCC}} = \frac{n \times \frac{4}{3}\pi R^3}{a^3} = \frac{4 \times \frac{4}{3}\pi R^3}{(2R\sqrt{2})^3} = \frac{\pi}{3\sqrt{2}} \approx 0.74$$

FCC 結構中 74% 的體積被原子佔據，26% 為空隙。FCC 的配位數為 12（每個原子有 12 個等距最近鄰）——這是等徑硬球在三維空間中可達到的最高配位數。

📝 範例 3.1：FCC 鋁的晶格常數
題目：鋁（Al）為 FCC 結構，原子半徑 $R = 0.143$ nm。求其晶格常數 $a$。

解：FCC 的 $a$–$R$ 關係為 $a = 2R\sqrt{2}$。

$a = 2(0.143)\sqrt{2} = 0.404$ nm。

若改以原子直徑 $D = 2R = 0.286$ nm 表示，$a = D\sqrt{2} = 0.286 \times 1.414 = 0.404$ nm。結果一致。

💡 直覺解讀：鋁的晶格常數約為 0.4 nm——這意味著在 1 mm 的長度上排列了約 $10^6/0.4 \approx 2.5 \times 10^6$ 個晶胞。原子尺度的結構極其微小。

體心立方（BCC, Body-Centered Cubic）

BCC 結構中，原子位於立方體的八個頂點和一個中心位置。等價原子數：$n = 8 \times \frac{1}{8} + 1 = 2$。與 FCC 不同的是，BCC 的原子沿體對角線接觸。體對角線長度為 $a\sqrt{3}$，沿此線上的三個原子中心距離同樣跨越 $4R$。因此 $4R = a\sqrt{3}$ ⇒ $a = 4R/\sqrt{3}$。

$$\text{APF}_{\text{BCC}} = \frac{2 \times \frac{4}{3}\pi R^3}{(4R/\sqrt{3})^3} = \frac{\frac{8}{3}\pi R^3}{\frac{64R^3}{3\sqrt{3}}} = \frac{\pi\sqrt{3}}{8} \approx 0.68$$

BCC 的 APF = 0.68，低於 FCC/HCP 的 0.74——BCC 的堆積效率較低。BCC 的配位數為 8（加 6 個略遠的次近鄰），也低於 FCC 的 12。

六方最密堆積（HCP, Hexagonal Close-Packed）

HCP 的單位晶胞是六方柱體——上下兩個六邊形面的中心和頂點各有原子，中層有三個原子完全屬於此晶胞。等價原子數：$n = 12 \times \frac{1}{6} + 2 \times \frac{1}{2} + 3 = 6$。APF 同樣為 0.74——HCP 與 FCC 是最密堆積的兩種不同方式。理想 HCP 的軸比 $c/a = \sqrt{8/3} \approx 1.633$。

三種結構對照

特性	FCC	BCC	HCP	

等價原子數 $n$	4	2	6	

  $a$–$R$ 關係	$a = 2R\sqrt{2}$	$a = 4R/\sqrt{3}$	$a = 2R$（底面）	

  配位數	12	8	12	

  APF	0.74	0.68	0.74	

  範例金屬	Al, Cu, Au, Ni, γ-Fe	α-Fe, W, Cr, Mo	Mg, Zn, Ti(α), Co	

  室溫延性	高	中（低溫脆）	低	

⚡ FCC vs BCC——不只是 APF 的差別
BCC 的 APF (0.68) 某些方向的原子間距在 BCC 中反而更小，這影響了擴散速率。更重要的是，BCC 金屬在低溫下會經歷延脆轉變（ductile-to-brittle transition）——在低於某溫度時突然從延性變成脆性，這是 Liberty 船事故（Ch1）和 Titanic 鋼板脆斷的根源。FCC 金屬即使在極低溫下也保持延性，因此航太和低溫應用偏好鋁合金和不銹鋼。

不要只用 APF 判斷所有性質

FCC/HCP 的 APF 0.74 高於 BCC 的 0.68，但這不代表 FCC 在所有方向都比 BCC 更緊密，也不代表擴散一定較慢。擴散取決於實際遷移路徑、間隙幾何、缺陷濃度與活化能；塑性則取決於滑移面、方向與差排核心。APF 是全晶胞平均的幾何比例，只回答空間占有率。

BCC 雖有許多幾何上可能的滑移系統，卻沒有真正密排面，尤其螺旋差排的晶格阻力對溫度敏感，因此低溫可表現脆性。FCC 具有密排 $\{111\}$ 面與 $\langle110\rangle$ 方向，差排較易滑移，通常延性良好。HCP 同樣密排，卻因室溫可啟動的獨立滑移系統有限而較難成形。

間隙位置與小原子

密排結構仍有四面體與八面體間隙。間隙的數量與大小會影響 C、N、H 等小原子的固溶與擴散。FCC 的八面體間隙較能容納碳，因此 $\gamma$-Fe 的碳溶解度遠高於 BCC $\alpha$-Fe；碳進入過小間隙會造成強烈晶格畸變，既能強化，也會影響相穩定與擴散。

判斷間隙能否容納原子不能只比較空洞半徑。周圍原子可彈性位移，溶質與基材有化學作用，且不同位置的能量不只由尺寸決定。半徑比模型提供第一近似，實際溶解度仍需熱力學與實驗資料。

同一金屬可能隨溫度改變結構

鐵在室溫為 BCC $\alpha$-Fe，升溫後轉為 FCC $\gamma$-Fe，再於更高溫回到 BCC $\delta$-Fe。結構轉變會改變密度、碳溶解度與變形行為，也是鋼熱處理的根基。晶體結構不是元素永久不變的標籤，而是特定溫度、壓力與成分下的穩定排列。

晶胞圖的三種讀法

幾何讀法：找原子接觸方向，推導 $a$ 與 $R$。
拓撲讀法：計算最近鄰與連接方式，不被晶胞邊界切割迷惑。
工程讀法：把密排面、間隙與對稱性連到滑移、擴散與相變。

簡單立方為何少見？

簡單立方晶胞只有角落原子，等價原子數 1，原子沿立方邊接觸，因此 $a=2R$，配位數 6，APF 為 $\pi/6\approx0.52$。相較 BCC、FCC/HCP，它配位較少且空間利用率低，對非方向性金屬鍵通常不是最低能排列；釙是少數在常壓下採簡單立方結構的元素之一。

不過「APF 最大就一定最穩定」仍不成立。晶體穩定性來自電子結構與總自由能；BCC 鹼金屬與高溫鐵雖不最密排，仍可在特定條件穩定。硬球堆積能解釋幾何，但選擇 FCC、BCC 或 HCP 的微小能量差需更完整的電子與熱力學分析。

FCC 與 HCP 為何同樣密排卻不是同一結構？

兩者最近鄰配位數都是 12、APF 都是 0.74，第一配位殼層非常相似；差異出現在較遠鄰居與層堆疊：FCC 為 ABCABC，HCP 為 ABAB。這會改變繞射峰、滑移面組合、彈性與相穩定。只比較最近鄰或 APF 無法區分完整長程結構。

理想 HCP 軸比 $c/a=\sqrt{8/3}=1.633$ 來自等徑硬球接觸。實際金屬可偏離此值，例如 Zn 的軸比較大，因電子鍵結不完全服從硬球假設。軸比偏差會改變不同滑移系統的臨界應力與各向異性，不能把所有 HCP 金屬視為機械行為相同。

晶格常數會隨溫度與成分改變

升溫造成熱膨脹，$a(T)$ 增加，密度因晶胞體積增加而下降；接近相變時，晶格參數可能出現非線性或跳變。置換溶質尺寸不同也會改變平均晶格常數，在理想稀固溶體中常近似遵循 Vegard 定律，即晶格常數隨成分近線性變化，但實際會因局部應變與化學作用偏離。

XRD 測到的是大量晶胞的平均間距。若不同區域成分或應力不均，峰可能偏移、展寬或分裂。把晶格常數當作絕對固定的元素表格值，會錯過它作為溫度、成分與殘留應變探針的價值。

由結構預測材料行為的檢查表

結構資訊	可提出的假說	仍需資料	
密排面與方向	可能滑移系統、差排 Burgers 向量	晶格阻力、溫度、溶質與第二相	
間隙尺寸與數量	小原子固溶位置與擴散路徑	缺陷形成能與化學作用	
晶格參數與原子數	理論密度、面間距、繞射峰	實際成分、孔隙與儀器校正	

合金中的「平均晶體結構」

置換型固溶體中，不同元素可隨機占據同一類晶格位置。晶格仍可被稱為 FCC 或 BCC，表示長程平均平移對稱保留，但每個局部原子周圍的元素種類與鍵長不完全相同。XRD 常看到平均晶格與峰位，局部畸變則可能表現在漫散射、峰寬或原子配對分布中。

若不同元素偏好特定位置，冷卻後可能由無序固溶體轉為有序超晶格。此時基本晶格相似，卻出現新的週期與超晶格繞射峰；差排移動也需維持有序關係，材料可能變強但延性下降。只寫「FCC 合金」可能不足以區分有序與無序狀態。

晶體圖中的原子位置是時間平均

有限溫度下原子持續在平衡位置附近振動，晶格點代表時間平均位置而非原子完全靜止。溫度升高使振幅增加，繞射強度因熱振動而改變；接近熔點時，空位與非簡諧振動也更顯著。晶體具有週期性不表示每一瞬間所有原子都精確落在數學點上。

外加彈性應力會讓晶格間距產生極小可逆改變；卸載後恢復。塑性變形則藉差排使晶格區塊產生永久相對位移，但大部分晶內仍保有原本晶體結構。這解釋了金屬即使嚴重變形仍可由 XRD 辨認 FCC/BCC，只是峰位、寬度與織構發生變化。

由繞射確認，而不是由外形猜測

巨觀晶體可能長出反映對稱性的平整晶面，但加工後的金屬外形幾乎不保留自然晶形；一個立方零件也不代表內部是立方晶體。晶體結構應由 XRD、電子繞射或其他原子尺度證據確認。外形、晶粒形貌與晶胞對稱是三個不同層級的幾何。

圖 3.5
3.5 密度計算（Density Computations）

🔑 本節重點 ①理論密度公式 $\rho = nA/(V_C N_A)$ ②從晶體結構預測密度的邏輯 ③計算值與實驗值的比較可驗證結構模型

從晶體結構知識可以理論計算金屬的密度，並與實驗測量值比較——這是驗證結構模型正確性的重要方法。如果計算值與實驗值吻合（差異在 1–2% 以內），就間接證實了我們對原子排列的假設是正確的。

理論密度公式

$$\rho = \frac{nA}{V_C N_A}$$

$n$ = 每晶胞的等價原子數 · $A$ = 原子量 (g/mol) · $V_C$ = 晶胞體積 (cm³) · $N_A$ = Avogadro 常數 = $6.022 \times 10^{23}$ mol⁻¹

推導邏輯：一個晶胞中有 $n$ 個原子，每個原子的質量為 $A/N_A$（克），晶胞總質量為 $nA/N_A$。除以晶胞體積 $V_C$ 即得密度。注意單位轉換——晶格常數通常以 nm 為單位，必須轉換為 cm（1 nm = $10^{-7}$ cm）。

📝 範例 3.2：計算銅的理論密度
題目：銅（Cu）為 FCC 結構，$R = 0.128$ nm，$A = 63.55$ g/mol。計算銅的理論密度並與實驗值 8.94 g/cm³ 比較。

解：

Step 1：FCC 的 $a = 2R\sqrt{2} = 2(0.128)\sqrt{2} = 0.362$ nm。

Step 2：$V_C = a^3 = (3.62 \times 10^{-8} \text{ cm})^3 = 4.74 \times 10^{-23} \text{ cm}^3$。

Step 3：$\rho = \dfrac{4 \times 63.55}{(4.74 \times 10^{-23})(6.022 \times 10^{23})} = \dfrac{254.2}{28.55} = 8.90$ g/cm³。

答案：理論密度 8.90 g/cm³，與實驗值 8.94 g/cm³ 差異僅 ~0.4%，證實了銅的 FCC 結構模型。

💡 為什麼不是 100% 吻合？差異來自：(1) 原子不是完美的剛性球體，(2) 真實晶體中存在空位（vacancies，見 Ch4）會略微降低密度。高溫下的密度測量可藉此估算空位濃度。

密度公式的來源與單位檢查

晶胞質量為 $m_c=nA/N_A$，晶胞體積為 $V_c$，因此 $\rho=m_c/V_c=nA/(V_cN_A)$。若 $A$ 使用 g/mol，$V_c$ 就應使用 cm³ 才得到 g/cm³。常見錯誤是把 nm³ 直接代入；因 $1$ nm $=10^{-7}$ cm，所以 $1$ nm³ $=10^{-21}$ cm³。

對非立方晶胞，體積不一定是 $a^3$。六方慣用晶胞體積可由底面面積乘高度求得；一般斜晶胞則需考慮夾角。密度公式本身不變，真正要小心的是晶胞選擇、原子數與幾何體積是否一致。

理論密度與實測密度的差異能提供資訊

由晶體結構計算的理論密度假設成分正確、晶格完整且沒有巨觀孔隙。實測值較低可能來自孔隙、裂縫、低密度第二相或成分差異；較高則可能表示高密度第二相、錯誤晶相假設或量測偏差。若材料只有孔隙造成差異，可用 $P\approx1-\rho_{\text{bulk}}/\rho_{\text{theoretical}}$ 粗估孔隙率。

粉末的堆積密度、材料的體積密度與晶體理論密度不可混用。粉末顆粒之間有大量空隙，鬆裝與振實狀態也不同；燒結後密度提高，反映孔隙被消除，而不是原子本身質量增加。

📝 反向判斷：用密度檢查晶體結構已知元素原子量、原子半徑與實測密度時，可分別假設 BCC 與 FCC，利用各自 $n$ 及 $a$–$R$ 關係計算理論密度；與實測最接近者是候選結構。這只能作一致性檢查，若材料含孔隙、合金元素或多相，仍需 XRD 確認。

合金的晶胞質量：若晶格位置由多元素隨機占據，可使用該位置的平均原子量；若為有序化合物，則應依基底中各元素的確切數目相加。簡單混合法則 $1/\rho=\sum w_i/\rho_i$ 可估算無體積變化的多相混合物，但與由單一固溶晶格計算密度的物理假設不同。

密度也會隨溫度下降，主要因體積熱膨脹而非質量流失。若線膨脹係數近似 $\alpha$，各向同性材料體積膨脹係數約 $3\alpha$；在有限溫區可估算 $\rho(T)\approx\rho_0/[1+3\alpha\Delta T]$。精確高溫計算還需使用隨溫度變化的膨脹資料。

圖 3.6
3.6 多晶性與同素異形（Polymorphism and Allotropy）

🔑 本節重點 ①多晶性=化合物有多種晶體結構 ②同素異形=元素的晶體結構轉變 ③鐵的 BCC↔FCC 是鋼鐵工業的基礎 ④錫的「錫疫」是結構轉變的經典案例

多晶性（polymorphism）是指一種材料可以具有多種晶體結構的現象——在不同溫度和／或壓力下，不同的晶體結構具有更低的 Gibbs 自由能，因此更穩定。當這種現象發生在元素固體時，特別稱為同素異形（allotropy）。

最經典的例子是純鐵：室溫下為 BCC（α-鐵／肥粒鐵 ferrite）→ 加熱到 912°C 轉變為 FCC（γ-鐵／沃斯田鐵 austenite）→ 再加熱到 1394°C 又變回 BCC（δ-鐵）。這些轉變是可逆的。FCC 在中間溫區較穩定，不能只歸因於 APF 較高；真正條件是各結構 Gibbs 自由能的交會，其中包含電子、磁性與晶格振動的焓與熵貢獻。δ-Fe 在更高溫重新成為 BCC，正好證明「最密排永遠最穩定」並不成立。

📝 案例研究：錫的「錫疫」（Tin Pest）
白錫（β-Sn，體心正方結構，金屬性）在 13.2°C 以下會自發轉變為灰錫（α-Sn，鑽石立方結構，半導體性）。此轉變伴隨約 27% 的體積膨脹，使原本堅固的金屬錫崩解為灰色粉末——稱為「錫疫」。這個現象在歷史上有深遠影響：傳說拿破崙 1812 年遠征俄羅斯失敗的原因之一是士兵的錫製制服鈕扣在俄羅斯寒冬中粉碎。雖然此事可能有誇大成分，但錫疫確實在有機錫材料中是真實的冶金問題。現代解決方案：在錫中添加少量銻（Sb）或鉍（Bi）可有效抑制此轉變。

💡 鐵的多晶性是鋼鐵工業的基石
FCC 的 γ-鐵的八面體間隙雖然數量少於 BCC，但每個間隙的尺寸更大，因此能溶解高達 ~2.14 wt% 的碳。而 BCC 的 α-鐵的間隙則極小，室溫下幾乎不能溶解碳（麻田散鐵（martensite，見 Ch10）。沒有這個 BCC ↔ FCC 的結構轉變，就沒有鋼的淬火硬化，就沒有鋼鐵工業。

多晶性是自由能競爭的結果

同一化學組成可有不同晶體排列，各相具有不同內能、振動熵與體積。某溫度壓力下 Gibbs 自由能最低的相最穩定；升溫後熵較大的結構可能變得有利，施加壓力則常偏好體積較小的結構。因此相變溫度不是只由「哪個排列更緊密」決定。

穩定相也未必立即形成。原子必須移動並建立新界面，若成核障礙高或擴散很慢，舊相可在穩定範圍外暫時保留，形成亞穩態。快速冷卻、微量雜質與晶粒尺寸都可能改變轉變路徑。這是為什麼熱處理歷史會影響最後結構，而不是溫度一到就瞬間平衡。

相變伴隨的體積改變具有工程後果

若新舊晶體的密度不同，相變會產生膨脹或收縮；零件內部轉變不均時便形成應力、翹曲甚至裂紋。錫疫中白錫轉灰錫伴隨顯著體積膨脹而粉化；鋼中沃斯田鐵轉麻田散鐵也伴隨體積與形狀應變，需要在淬火設計中控制。

合金化可穩定某一同素異形體。例如 Ni 能擴大鋼中 FCC 沃斯田鐵的穩定範圍，使某些不銹鋼在室溫維持 FCC 結構；這同時影響延性、磁性與低溫韌性。成分透過改變各相自由能，把原本只在高溫穩定的結構保留下來。

術語：「多晶性」常泛指化合物有多種晶體結構；「同素異形」特別用於元素。兩者共同重點是：化學組成相同不保證原子排列與性質相同。

如何偵測轉變：XRD 可直接看到峰組由一種晶體結構變成另一種；熱分析可量到轉變吸放熱；膨脹儀可偵測晶格與相比例改變造成的長度變化；電阻與磁性也可能出現訊號。多種方法交叉驗證，可區分真正相變與單純熱膨脹。

相變溫度常具有加熱／冷卻遲滯，因新相成核需克服界面能障礙。量測速率愈快，觀察到的開始與完成溫度可能偏移；試片純度、晶粒與應力也會改變成核位置。因此相變溫度應附帶量測條件，而不是被視為所有試片完全相同的單點。

圖 3.7
3.7 晶系（Crystal Systems）

🔑 本節重點 ①七種晶系的分類依據（軸長+軸間角）②14 種 Bravais 晶格 ③晶系對稱性決定物理性質（如壓電性）

根據六個晶格參數之間的關係，所有晶體結構可以歸入七種晶系。每種晶系可加上面心（F）、體心（I）或底心（C）的變體，總計產生14 種 Bravais 晶格——涵蓋所有可能的三維平移對稱性。

晶系	軸長關係	軸間角	Bravais 晶格	

立方 Cubic	$a=b=c$	$\alpha=\beta=\gamma=90°$	P, I, F	

  正方 Tetragonal	$a=b \neq c$	$\alpha=\beta=\gamma=90°$	P, I	

  斜方 Orthorhombic	$a \neq b \neq c$	$\alpha=\beta=\gamma=90°$	P, I, F, C	

  菱方 Rhombohedral	$a=b=c$	$\alpha=\beta=\gamma \neq 90°$	P	

  六方 Hexagonal	$a=b \neq c$	$\alpha=\beta=90°, \gamma=120°$	P	

  單斜 Monoclinic	$a \neq b \neq c$	$\alpha=\gamma=90° \neq \beta$	P, C	

  三斜 Triclinic	$a \neq b \neq c$	$\alpha \neq \beta \neq \gamma \neq 90°$	P	

立方晶系對稱性最高（僅需一個參數 $a$）；三斜晶系對稱性最低（需全部六個參數）。多數常見金屬屬於立方或六方晶系。晶系的對稱性直接限制了材料可能表現的物理性質：例如只有無對稱中心（不具反演對稱）的晶系才可能具有壓電性——這就是為什麼壓電陶瓷（如 BaTiO₃, PZT）必須屬於正方或六方等非中心對稱晶系。

晶系分類依據是對稱，不只是盒子形狀

七晶系用晶格參數關係呈現不同對稱限制；14 種 Bravais 晶格則再區分格點可位於角落、體心、面心或底心。並非每種「晶系 × 中心型式」都會產生新的獨立晶格，有些可透過重新選擇原始向量化成另一種表示，因此最後只有 14 種。

對稱操作包括旋轉、鏡射、反演及其組合。若操作後結構與原來不可區分，就屬於該晶體的對稱元素。平移對稱決定 Bravais 晶格，加入基底內部的旋轉與鏡射後，才能完整描述點群與空間群。本章只使用晶系作入門，但 XRD 結構解析會進一步利用系統消光與空間群。

對稱性會減少獨立材料常數

彈性、熱膨脹、介電與導熱等性質具有方向分量。立方對稱使許多方向在對稱操作下等價，因此所需獨立常數較少；低對稱晶體需要更多參數才能完整描述。這不是量測方便性的差別，而是晶體對稱對物理定律形式的限制。

壓電性需要機械變形能造成正負電荷中心相對位移；具有反演中心的晶體中，成對對稱位置的貢獻會抵消，因此不能具有線性壓電效應。不過「無反演中心」是必要條件而非所有功能的充分保證，實際響應還取決於鍵結、畴取向與極化處理。

從實驗晶格參數辨認晶系

若 XRD 精修得到 $a=b=c$ 且三角皆 90°，可歸入立方晶系；若 $a=b\neq c$ 且皆 90°，則可能是正方晶系。實際峰位受應變與儀器誤差影響，不會永遠呈現完美相等，因此分類需結合誤差範圍、峰分裂與消光規則，而不是只比較四捨五入數字。

晶系不等於晶格中心型式：「立方」只給軸長與角度關係，仍可有簡單、體心與面心三種 Bravais 晶格；「正方」也可有簡單與體心。命名材料結構時應至少區分晶系、Bravais 晶格與基底，否則「它是立方」仍不足以重建原子位置。

圖 3.8
3.8 點座標（Point Coordinates）

🔑 本節重點 ①晶胞內任意點以 $(q,r,s)$ 表示 ②座標以晶胞邊長為單位，範圍 0–1 ③角落=000，中心=½½½，面心包括 ½½0 等

晶胞內的任意點位置可以使用三個指數 $q, r, s$ 表示——以晶胞邊長為單位，每個指數範圍從 0 到 1。例如：晶胞角落為 000（原點）；晶胞中心（體心）為 $\frac{1}{2}\frac{1}{2}\frac{1}{2}$；面心位置包括 $\frac{1}{2}\frac{1}{2}0$（$xy$ 面）、$\frac{1}{2}0\frac{1}{2}$（$xz$ 面）、$0\frac{1}{2}\frac{1}{2}$（$yz$ 面）。點座標是推導方向指數和平面指數的基礎。

分率座標與實際距離

分率座標 $(q,r,s)$ 表示位置向量 $\mathbf{r}=q\mathbf{a}+r\mathbf{b}+s\mathbf{c}$。在立方晶胞中，$(1/2,1/2,0)$ 的直角座標是 $(a/2,a/2,0)$；若晶胞不是正交，三個基向量有夾角，不能直接用普通直角座標距離公式而忽略晶格度量。

分率座標不一定侷限於 0 到 1。由於週期性，$(1.2,-0.1,0.5)$ 與減去整數平移後的 $(0.2,0.9,0.5)$ 表示等價位置。資料庫常把原子折回單一晶胞方便比較，但分析跨晶胞鍵結時，保留鄰近週期影像反而更直觀。

原點選擇與等價位置

晶胞原點可選在不同但對稱等價的位置；所有原子座標會一起平移，原子間距與結構不變。比較兩份結構資料時，不能只看座標數字是否相同，還要允許原點平移、軸交換與週期整數差。晶體結構的本質是相對排列與對稱，而非某一組唯一座標。

📝 由兩點求位移向量由 $P_1=(1/4,1/2,0)$ 指向 $P_2=(3/4,0,1/2)$，分率位移為 $(1/2,-1/2,1/2)$。若只需方向指數，乘 2 化為 $[1\bar{1}1]$；若要求實際長度，還需乘各晶格向量並計算幾何距離。

原子占位率也常附在點座標上。占位率 0.8 表示大量晶胞的該位置平均有 80% 被指定原子占據，不是單一位置存在 0.8 顆原子。部分占位可代表空位、無序固溶或多元素共同占據。

圖 3.9
3.9 晶體學方向（Crystallographic Directions）

🔑 本節重點 ①方向指數 $[uvw]$ 的計算步驟 ②六方晶系使用四指數 $[uvtw]$ ③方向族以 $\langle uvw \rangle$ 表示

方向指數 $[uvw]$ 的求法：(1) 建立通過原點的向量；(2) 將向量在三軸上的投影以晶格參數為單位表示；(3) 化為最小整數組；(4) 以方括號 $[uvw]$ 標記（負值以上劃線表示如 $[\bar{1}00]$）。例如體對角線為 $[111]$，面對角線為 $[110]$。等價方向群稱為方向族（family），以 $\langle uvw \rangle$ 表示——立方晶系中 $\langle 100 \rangle$ 包含 $[100], [010], [001]$ 及其負方向。

💡 六方晶系的方向轉換
六方晶系使用四軸座標系 $(a_1, a_2, a_3, z)$，方向標記為 $[uvtw]$，其中 $u+v+t=0$。三指數轉四指數的公式：$u = (2U-V)/3$, $v = (2V-U)/3$, $t = -(u+v)$, $w = W$。例如 $[100]$ → $[2\bar{1}\bar{1}0]$。雖然看似繁瑣，但四指數系統確保了對稱性等價的方向具有相似外觀的指數。

方向由位移差決定，不由起點決定

若向量不通過原點，可把整條向量平行搬移到原點，或直接用終點座標減起點座標。方向只記錄比例，因此 $[123]$、$[246]$ 指向相同方向，必須化成最小整數 $[123]$。反方向則是 $[\bar1\bar2\bar3]$，兩者在有極性的晶體中未必物理等價。

出現分數時，乘以最小公倍數化整數；出現負分量則以橫線標示，不能把負號省略。計算後可用幾何檢查：某分量為零表示方向平行於對應座標平面，三分量相等在立方晶胞中指向體對角線。

方向族與等價性取決於對稱

$\langle100\rangle$ 在立方晶系包含六個正負軸方向，因立方對稱而等價；在低對稱晶體中，即使交換指數得到相似外觀，也未必具有相同性質。尖括號表示一族對稱等價方向，方括號只表示其中一個特定方向。

方向族的多重度會影響滑移系統數與繞射統計。FCC 的 $\langle110\rangle$ 密排方向分布在多個 $\{111\}$ 面內；計數時要排除方向與面不相容的組合，也要辨認正反方向是否視為同一滑移方向。

方向指數的物理用途

單晶拉伸方向、熱流、磁化方向與晶體成長方向都可用方向指數表達。例如矽晶圓標示 $\langle100\rangle$ 或 $\langle111\rangle$ 取向，是因蝕刻、載子與機械行為會隨晶向改變。指數不是圖學作業的終點，而是把方向性實驗與原子排列相連的標籤。

📝 方向檢核：從兩點到最小整數由 $(1/2,0,1)$ 指向 $(0,1/2,1/2)$：終點減起點得 $(-1/2,1/2,-1/2)$，乘 2 得 $[\bar11\bar1]$。若把減法順序反過來，會得到相反方向 $[1\bar11]$；兩者都可能正確，但必須符合題目箭頭。

圖 3.10
3.10 晶體學平面（Crystallographic Planes）

🔑 本節重點 ①Miller 指數 $(hkl)$ 求法：截距→倒數→化為最小整數 ②平面族以 $\{hkl\}$ 表示 ③立方晶系面間距 $d_{hkl} = a/\sqrt{h^2+k^2+l^2}$ ④$[hkl] \perp (hkl)$ 僅在立方晶系成立

Miller 指數 $(hkl)$ 是描述晶面方向的標準方法。在立方晶系中：(1) 找平面與三軸的截距，以晶格參數為單位；(2) 取截距的倒數（平行軸 → 截距 $\infty$ → 倒數 $0$）；(3) 化為最小整數組。例如：截距為 $(1, 1, \frac{1}{2})$ → 倒數 $(1, 1, 2)$ → Miller 指數 $(112)$。

⚡ 方向 vs 平面——最常混淆
$[uvw]$（方括號）= 方向（向量），$(hkl)$（圓括號）= 平面。立方晶系中 $[hkl] \perp (hkl)$ 成立，但非立方晶系中這個關係通常不成立。平面族以花括號 $\{hkl\}$ 表示，如立方晶系 $\{110\}$ 包含 6 個等價面。

📝 範例 3.3：求 (112) 平面的面間距
題目：銅（Cu, FCC, $a = 0.362$ nm）的 (112) 平面面間距是多少？

解：$d_{112} = \dfrac{a}{\sqrt{1^2 + 1^2 + 2^2}} = \dfrac{0.362}{\sqrt{6}} = 0.148$ nm。

比較 $(111)$ 面（最密面）：$d_{111} = 0.362/\sqrt{3} = 0.209$ nm。$(111)$ 的間距更大——因為 Miller 指數愈小（$h^2+k^2+l^2$ 愈小），間距愈大，原子面密度也愈高。

倒截距法為何有效？

一族平行晶面可寫成 $hx/a+ky/b+lz/c=1$；指數愈大，沿該軸的截距愈短。因此由截距取倒數，正好得到平面法向在倒晶格中的整數係數。Miller 指數描述的是平面取向，不是某一張唯一平面的位置；所有平行且等間距的晶面屬於同一 $(hkl)$ 族列。

若平面通過原點，截距為零而無法取倒數，可先沿平行方向移到相鄰等價平面，再讀取截距。平行某軸代表截距為無限大，倒數為零，所以 $(110)$ 平行 z 軸。負截距以橫線表示，例如 $(\bar110)$，不可將符號省略。

平面族與對稱等價

圓括號 $(hkl)$ 表示特定取向，花括號 $\{hkl\}$ 表示由晶體對稱生成的等價平面族。在立方晶系，$\{100\}$ 包含垂直三軸的六個正反面；$\{111\}$ 有八個等價取向。低對稱晶體中交換指數不一定等價，不能照搬立方晶系的多重度。

方向是否位於平面內？

立方晶系中，方向 $[uvw]$ 位於平面 $(hkl)$ 內的條件為 $hu+kv+lw=0$。例如 $[1\bar10]$ 位於 $(111)$ 面，因 $1-1+0=0$。這個判準可用來組合滑移面與滑移方向。$[hkl]$ 垂直 $(hkl)$ 也只在立方正交且三軸尺度相同時成立。

📝 由截距求 Miller 指數某平面截距為 $(2a,-b,\infty c)$。先除以晶格參數得 $(2,-1,\infty)$，取倒數得 $(1/2,-1,0)$，乘 2 化最小整數，得到 $(1\bar20)$。最後可檢查：$l=0$ 表示平面確實平行 z 軸。

若晶格受到殘留應變，原本等價方向的晶格常數可能略有不同，立方對稱可被扭曲為正方或斜方近似。高解析 XRD 能由峰分裂偵測這種細微變形。此時以未變形立方公式處理所有方向，只能得到平均值，可能掩蓋重要結構資訊。

圖 3.11
3.11 
線密度與面密度（Linear and Planar Densities）

🔑 本節重點 ①
線密度 LD = 原子數/方向長度 ②面密度 PD = 原子數/平面面積 ③高密度方向=滑移方向，高密度面=滑移面

線密度（LD）= 特定方向上每單位長度的等價原子數：$\text{LD} = \text{該方向原子數} / \text{方向向量長度}$。面密度（PD）= 特定晶面上每單位面積的等價原子數：$\text{PD} = \text{該平面原子數} / \text{平面面積}$。例如 FCC $[110]$ 方向沿面對角線含 2 個原子，長度 $4R$ → LD = $1/(2R)$。FCC $(111)$ 平面上含 2 個有效原子。

線密度和面密度直接關係到第 7 章的滑移系統（slip systems）：塑性變形傾向發生在原子密度最高的方向（最短 Burgers 向量，因而 Peierls 應力最低）和原子密度最高的平面（面間距最大，滑移面的「粗糙度」最低）。

計數時只算中心落在線或面上的原子

原子球與幾何線或平面相交，不代表原子中心位於其上。線密度的分子是選定重複線段上原子中心的等價數，端點原子通常由相鄰線段共享；面密度則需建立可平鋪該平面的二維重複單元，再依角、邊與內部位置分配原子。直接看三維球體有多少部分穿過平面，常會高估。

📝 FCC $[110]$ 的線密度在一條面對角線長度 $a\sqrt2$ 上，兩端角原子各貢獻 $1/2$，中央面心原子貢獻 1，共 2 個原子，因此 $\mathrm{LD}_{[110]}=2/(a\sqrt2)=\sqrt2/a$。利用 $a=2\sqrt2R$ 可改寫為 $1/(2R)$。

高面密度與大面間距不是同一個定義

在簡單立方幾何中，低指數面常同時具有較大面間距與較高面密度，但兩者一個描述相鄰平行面的距離，一個描述單一面上的原子數／面積，不能互相當成公式。對有基底的複雜晶體，某些幾何晶面甚至可能因結構因子而無繞射峰。

面密度會影響表面能、吸附、成長與滑移，但不是唯一因素。不同元素終止的陶瓷表面可能有不同電荷與化學反應性；重構也會改變最外層排列。因此由體相面密度預測表面行為時，還需考慮表面化學與鬆弛。

圖 3.12
3.12 最密堆積結構（Close-Packed Crystal Structures）

🔑 本節重點 ①FCC 和 HCP 為最密堆積的兩種方式 ②FCC = ABCABC…, HCP = ABAB… ③堆疊順序決定塑性行為差異

FCC 和 HCP 都是將等徑硬球在三維空間中最密堆積的方式（APF 均為 0.74——等徑硬球的理論最大堆積密度）。兩者都可用最密堆積平面的堆疊來理解：第一層（A 層）以六方對稱排列；第二層（B 層）坐落在 A 層的凹槽中。關鍵在第三層：(1) 放在與 A 層不重疊的另一組凹槽（C 位置）→ FCC 的 ABCABC… 堆疊；(2) 放回 A 位置正上方 → HCP 的 ABAB… 堆疊。

💡 堆疊順序的物理後果
雖然 FCC 和 HCP 的 APF 相同，但堆疊順序不同導致滑移系統數量完全不同。FCC 有 12 個滑移系統（4 個 $\{111\}$ 面 × 3 個 $\langle 110 \rangle$ 方向），滿足多晶均勻變形的 von Mises 準則（≥5 個獨立系統）。HCP 只有 3 個基底滑移系統——這就是為什麼鎂合金難以在室溫成形，而鋁合金（FCC）可以輕鬆沖壓成飲料罐。

從二維凹槽到三維間隙

每一密排層的球形成兩組三角凹槽，第二層只能占其中一組；未被占據的空間在三維堆疊後形成四面體與八面體間隙。對 $N$ 個密排母原子，通常有約 $2N$ 個四面體間隙與 $N$ 個八面體間隙。陶瓷結構可視為一種離子先建立密排骨架，另一種離子選擇性占據部分間隙。

間隙的「四面體／八面體」名稱來自周圍最近鄰原子中心所形成的多面體，不表示空洞本身是實心幾何體。可容納球半徑受周圍球幾何限制；若客體更大，晶格必須膨脹或改變結構。

堆疊錯誤會形成面缺陷

FCC 正常序列為 ABCABC；若局部少一層或順序改變，例如 ABCABABC，就形成堆疊錯。這個小區域帶有 HCP 類局部排列。堆疊錯能影響差排分解、滑移方式與加工硬化；其能量愈低，完整差排愈容易分成部分差排並夾住較寬的錯層區。

孿晶也可由堆疊序列的鏡像關係理解。當一般滑移受限時，HCP 金屬常藉孿生提供額外形變。這顯示同一批密排平面，只要堆疊關係改變，就能產生新的缺陷與變形機制。

多型與層狀材料

某些材料可用相同基本層以不同序列堆疊，形成多型。例如 SiC 有許多 polytype，局部四面體鍵結相似，長程堆疊週期卻不同，能帶與性能因而改變。分析層狀晶體時，不能只看單層結構，層間位移與重複週期也是完整晶體資訊。

圖 3.13
3.13 單晶（Single Crystals）

🔑 本節重點 ①單晶無晶界，整個試片連續排列 ②人工生長方法（Czochralski 拉晶法）③應用：渦輪葉片、矽晶圓、壓電元件

單晶中，整個試片的原子排列沿單一連續的晶體學方向，沒有晶界中斷。人工生長方法包括 Czochralski 法（用於生長大尺寸矽單晶——將晶種浸入熔融矽中，緩慢旋轉並向上提拉）。應用：燃氣渦輪單晶葉片（消除晶界以防止高溫潛變）、半導體晶圓、壓電石英振盪器。

單晶不等於沒有缺陷

單晶只表示沒有高角度晶界把試片分成不同取向晶粒，仍可含空位、差排、溶質、堆疊錯、亞晶界與成長條紋。半導體要求極低差排密度與高純度，是因少量缺陷就可能形成漏電與載子復合中心；渦輪葉片則容許某些缺陷，但必須控制鑄造孔隙、偏析與晶體取向。

晶體生長需要控制熱與物質傳輸

Czochralski 法中，晶種取向決定長成晶棒的晶向；拉速、旋轉、溫度梯度與熔體對流控制直徑及成分均勻性。冷卻太快可能引入熱應力與差排，太慢則降低產率並增加污染機會。區熔法可利用雜質在固、液相間分配差異，把雜質推向晶棒一端以提高純度。

方向凝固與選晶器可讓鑄件從多晶柱狀晶逐步只留下單一晶粒，製造單晶渦輪葉片。葉片常讓低彈性或抗潛變有利的晶向對準主應力，但取向偏差會改變模數與疲勞行為，因此需要 XRD 或背向散射技術驗證。

何時值得付出單晶成本？

單晶消除晶界，可避免高溫晶界滑動、晶界擴散與局部腐蝕，也能利用方向性電子、光學或壓電性。不過生長速度慢、尺寸受限且性質各向異性強，接合後還可能重新引入界面。只有當晶界確實是主要瓶頸，或功能必須依賴特定晶向時，單晶成本才合理。

判斷：「單晶較好」不是普遍結論。室溫結構金屬常利用晶界細化提高強度；高溫潛變葉片卻希望減少晶界。晶界是強化來源還是失效路徑，取決於溫度與主導機制。

圖 3.14
3.14 多晶材料（Polycrystalline Materials）

🔑 本節重點 ①多晶=許多晶粒+晶界 ②晶粒隨機取向導致準各向同性 ③晶界影響強度、擴散、腐蝕

大多數工程金屬和陶瓷是多晶——由大量微小晶粒（尺寸 μm–mm）組成，每粒方向隨機。晶界是原子排列紊亂的過渡區域，厚度僅幾個原子間距。晶界阻礙差排運動（強化效應，Ch7）、作為快擴散路徑（Ch5），也常是優先腐蝕位置。

多晶如何形成？

液體冷卻或固體相變時，許多晶核在不同位置與取向形成並長大。相鄰晶體相遇後無法保持同一週期排列，留下晶界。晶核數量多而成長受限時得到細晶；晶核少、成長時間長則得到粗晶。溫度梯度與凝固方向還會產生等軸晶、柱狀晶或方向性組織。

晶粒不是固定不變。加熱可使晶界遷移，較大晶粒吞併較小晶粒以降低總晶界能；塑性變形後退火則可發生再結晶，形成新的低差排晶粒。製程透過成核、成長與晶界移動控制最終晶粒尺寸。

晶界的結構與能量

低角度晶界可視為規則排列的差排陣列，取向差增大後，差排核心重疊成較無序的高角度晶界。晶界原子配位不完整、自由體積較大，能量高於晶內，因此容易吸附溶質、提供快速擴散路徑或成為第二相優先成核位置。

三個晶粒相遇形成三叉點，更多界面與應力集中使其在晶粒成長、腐蝕與高溫破壞中格外重要。多晶材料不是「單晶性質的簡單平均」；晶界本身是一個體積分率隨晶粒變細而增加的結構成分。

隨機取向與織構

晶粒數多且取向真正隨機時，方向性性質可在巨觀上近似平均；若凝固、軋延、擠製或再結晶使某些取向較常出現，就形成織構。只看一張顯微照片通常無法判斷三維取向分布，需要 XRD 極圖或 EBSD 量測。

代表體積：量測區域若只含少數晶粒，結果會強烈受個別取向影響；當取樣包含足夠多晶粒，才可視為連續均質材料。微小元件與粗晶材料尤其要檢查試片尺寸／晶粒尺寸比。

圖 3.15
3.15 各向異性（Anisotropy）

🔑 本節重點 ①各向異性=性質隨方向變化 ②單晶銅 E[100]=66.7 GPa vs E[111]=191.1 GPa ③織構使多晶重新各向異性

單晶銅的彈性模數在 $[100]$ 方向為 66.7 GPa，在 $[111]$ 方向為 191.1 GPa——幾乎差三倍。多晶材料通常表現為準各向同性（隨機取向平均化各向異性效應），但經過軋延或拉伸加工後，晶粒產生優選取向（織構, texture），重新變得各向異性。深沖鋼板的製耳效應（earing）是織構的經典工程後果。

⚡ 織構不一定是壞事
變壓器鋼（矽鋼）刻意製造強烈 Goss 織構（$\{110\}\langle 001\rangle$），使易磁化方向對齊軋延方向，最小化磁滯損失，提高能源效率。織構是材料工程師可以主動設計和利用的微觀結構特徵。

各向異性需要張量描述

應力、應變、熱流與電場都有方向；在各向異性材料中，輸入方向與輸出方向未必平行。例如某方向溫度梯度可同時引起多方向熱流，需用導熱率張量描述。彈性關係更涉及四階張量；晶體對稱性會讓許多分量相等或為零，降低獨立常數數量。

「某方向模數」只有在指定載荷與橫向邊界條件後才完整。單晶拉伸時還會有 Poisson 收縮與剪切耦合；把各向同性公式直接套用於任意晶向可能產生錯誤。工程軟體中的單晶模型需輸入完整彈性常數，再依座標轉換到零件方向。

各向異性的三個來源

晶格各向異性：不同方向原子間距、配位與鍵結不同。
微觀結構各向異性：晶粒織構、拉長晶粒、層狀相或方向性孔隙。
巨觀結構各向異性：纖維、鋪層、加工流線與幾何造成不同方向承載路徑。

三者可能疊加，也可能互相抵消。多晶隨機取向可平均晶格各向異性，但若晶粒被軋延拉長或第二相形成帶狀，即使晶向分布近似隨機，力學與破裂仍可能有方向差異。

如何量測與呈現方向性

可在不同方向切取試片比較拉伸、熱膨脹或導電率；XRD 極圖與 EBSD 取向分布函數可量化織構。報告「平行軋延方向」與「橫向」仍不夠時，應使用樣品座標 RD、TD、ND 並說明晶向分布。方向資料若被平均成單一數值，可能掩蓋最危險方向。

圖 3.16
3.16 X 光繞射（X-Ray Diffraction）

🔑 本節重點 ①Bragg 定律 $n\lambda = 2d\sin\theta$ ②繞射峰的系統消光規則（BCC/FCC 選擇規則）③粉末繞射法 ④Scherrer 公式測晶粒大小

Bragg 定律是 X 光繞射的物理基礎：當兩束從相鄰晶面（間距 $d$）反射的 X 光的路徑差 $2d\sin\theta$ 等於波長 $\lambda$ 的整數倍時，產生建設性干涉——繞射峰。

Bragg 定律
$$n\lambda = 2d_{hkl}\sin\theta$$
$\lambda$ = X 光波長（Cu Kα: 0.1542 nm） · $d_{hkl}$ = $(hkl)$ 面間距 · $\theta$ = Bragg 角 · $n$ = 繞射級數（通常取 1）

繞射峰的系統消光規則可用來判斷晶體結構：BCC——只有 $h+k+l$ 為偶數才有峰（奇數時體心原子散射與頂點反相抵消）；FCC——$h,k,l$ 必須全奇或全偶。因此 BCC 第一峰為 (110)，FCC 第一峰為 (111)。

📝 範例 3.4：BCC 鐵的第一個繞射峰
題目：BCC 鐵（$a=0.2866$ nm），使用 Cu Kα（$\lambda = 0.1542$ nm）。求第一個繞射峰的 $2\theta$ 角。

解：BCC 第一個允許峰為 (110)。$d_{110} = a/\sqrt{2} = 0.2027$ nm。$\sin\theta = \lambda/(2d_{110}) = 0.1542/(0.4054) = 0.380$。$\theta = 22.3°$ → $2\theta = 44.7°$（繞射儀實際測量值）。

峰位、強度與寬度提供不同資訊

峰位主要由晶面間距與波長決定，可求晶格參數與應變；相對強度由原子散射因子、晶胞內位置、相含量與織構影響；峰寬則同時受儀器解析度、微小晶粒與微應變影響。不能只用一個峰的位置判斷所有結構，也不能把峰高直接等同於相含量。

結構因子把晶胞內各原子的散射振幅與相位相加。某些 $(hkl)$ 即使滿足 Bragg 幾何，也會因不同位置的波互相抵消而系統消光。BCC 與 FCC 的選擇規則正是簡單結構因子結果；多原子晶體的消光與強度可進一步提供原子占位資訊。

粉末繞射儀實際量的是 $2\theta$

粉末含大量隨機取向微晶，總有一部分晶粒的某族晶面恰好滿足 Bragg 條件；這些晶粒形成繞射圓錐，探測器掃描角度得到一維圖譜。若樣品有強織構，滿足條件的晶粒比例不再隨機，峰強會偏離標準粉末圖譜。

樣品高度、零點、透明度與波長選擇會造成峰位系統誤差；背景、螢光與非晶成分影響弱峰辨識。精密晶格常數不應只用單一低角峰，通常需校正儀器並同時擬合多個峰。

Scherrer 公式的能力與限制

晶粒很小時，有限相干繞射長度使峰展寬，可用 $D=K\lambda/(\beta\cos\theta)$ 估算晶粒尺寸，其中 $\beta$ 必須扣除儀器展寬並以弧度表示。這裡的 $D$ 是相干繞射域，可能小於顯微鏡看到的顆粒，因一顆顆粒內可含多個亞晶或應變區。

微應變也會使不同區域晶面間距略有差異而展寬。若不分離尺寸與應變貢獻，Scherrer 結果只能視為近似。Williamson–Hall 或完整圖譜精修可利用角度依賴分離部分效應，但仍依模型與峰形假設。

相鑑定需要整組圖譜

相鑑定應比較多個峰的位置與相對強度，排除峰重疊並確認化學合理性。少量相可能低於偵測限，非晶相只形成寬廣背景；兩相晶格相近時峰會重疊。XRD 擅長提供平均晶體資訊，但對局部缺陷與極少量奈米相常需配合 TEM、拉曼或化學分析。

圖 3.17
3.17 非晶固體（Noncrystalline Solids）

🔑 本節重點 ①非晶=長程無序，僅短程有序 ②XRD 無尖峰只有寬廣駝峰 ③金屬玻璃的性質與應用

非晶材料（玻璃、多數高分子、金屬玻璃）沒有晶界和差排。XRD 無尖銳繞射峰——只有寬廣的繞射包（diffuse halo），反映缺乏週期性結構。金屬玻璃透過極快速冷卻（>10⁶ °C/s）凍結液態無序排列，具有極高強度和優異軟磁性（用於變壓器鐵芯）。

非晶不等於完全隨機

玻璃缺乏跨越長距離重複的平移週期，但最近鄰鍵長、配位數與局部多面體仍受化學鍵限制，稱為短程有序。XRD 寬峰的位置反映最常見原子間距；配對分布函數、EXAFS 與散射技術可進一步量測不同距離的局部相關。

晶體在固定方向與距離重複同一結構，非晶材料的局部單元則以多種方式連接，相關性隨距離快速消失。因此不能用一個小晶胞週期重建整個玻璃，只能用統計分布或大型原子模型描述。

玻璃形成是熱力學與動力學的競賽

低於熔點時晶體通常具有較低自由能，但結晶需要成核與原子重新排列。若冷卻快到原子來不及組織，黏度持續上升，液態結構會在玻璃轉變區間被動力學凍結。$T_g$ 不是像平衡熔點那樣唯一固定值，會隨冷卻速率與量測時間改變。

玻璃形成能力與成分複雜度、原子尺寸差、混合熱及晶體結構競爭有關。早期金屬玻璃確實需極高冷卻速率，只能製成薄帶；某些多元合金能抑制結晶，可用較低冷卻速率製成毫米到公分尺度的塊狀金屬玻璃。不能把 $10^6$ °C/s 當成所有金屬玻璃的固定門檻。

非晶結構的優勢與限制

沒有晶界與晶格差排，使金屬玻璃可達高彈性極限、高強度、良好耐蝕與低磁滯；但塑性常集中在狹窄剪切帶，一旦局部軟化便可能快速失效，巨觀拉伸延性有限。玻璃與非晶高分子的等向性較好，卻仍可能因製程取向、殘留應力或相分離而呈方向差異。

非晶材料加熱到 $T_g$ 以上會顯著軟化，進一步升溫可能結晶。這既是失效風險，也是熱塑成形與奈米晶材料製造機會。差示掃描量熱可觀察玻璃轉變、結晶放熱與熔融吸熱，配合 XRD 判斷加熱後是否產生晶相。

晶體與非晶可以共存

許多高分子是半結晶材料，含有有序片晶與非晶鏈區；玻璃陶瓷由玻璃基材受控析出細晶；奈米晶合金也可讓晶粒嵌在非晶基質中。此時性質取決於兩相比例、尺寸、連通性與界面，不能只貼上「晶體」或「非晶」單一標籤。

補強專題：由粉末 XRD 峰值辨識晶體結構

  🔑 解題流程 ①把 $2\theta$ 除以 2 ②計算 $\sin^2\theta$ ③除以最小值形成整數比 ④套用 BCC／FCC 允許反射序列

  對立方晶系，Bragg 定律與 $d_{hkl}=a/\sqrt{h^2+k^2+l^2}$ 結合後得到：

  立方晶系峰值關係
$$\sin^2\theta=\frac{\lambda^2}{4a^2}(h^2+k^2+l^2)$$
同一試片中，$\sin^2\theta$ 的比值就是 $h^2+k^2+l^2$ 的比值。

📝 完整例題：未知立方金屬的結構與晶格常數
  使用 Cu Kα，$\lambda=0.1542$ nm，前三個峰位於 $2\theta=44.7^\circ,\ 65.0^\circ,\ 82.3^\circ$。

  計算得 $\sin^2\theta\approx0.144,\ 0.289,\ 0.433$；除以最小值後約為 $1:2:3$。BCC 的前三個允許反射為 $(110),(200),(211)$，其平方和為 $2,4,6$，所以此金屬為 BCC。

  以第一峰 $(110)$ 計算：$d=\lambda/(2\sin22.35^\circ)\approx0.2027$ nm；$a=d\sqrt{2}\approx0.2867$ nm，與 α-Fe 相符。

⚠️ 常見錯誤：繞射儀讀的是 $2\theta$，代入 Bragg 定律的是 $\theta$；也不能只靠第一個峰判定結構，必須檢查整組允許反射。

本章摘要

🔑 核心收穫

晶體結構是原子排列的幾何語言：晶胞參數 $(a,b,c,\alpha,\beta,\gamma)$ 定義七晶系、14 種 Bravais 晶格。

  三種金屬結構各有數學關係：FCC $a=2R\sqrt{2}$, BCC $a=4R/\sqrt{3}$, HCP $c/a=1.633$。APF 分別為 0.74, 0.68, 0.74。

  Miller 指數是晶體學的通用語言：$(hkl)$ 標記晶面（倒截距法），$[uvw]$ 標記晶向。立方晶系中 $d_{hkl}=a/\sqrt{h^2+k^2+l^2}$。

  結構決定性質：FCC 12 個滑移系統 → 延性；HCP 3 個 → 脆性；BCC 低溫延脆轉變。

  Bragg 定律使我們能「看見」原子：$n\lambda=2d\sin\theta$，繞射峰規則可區分 BCC/FCC 結構。

概念	公式	直覺	

密度	$\rho = nA/(V_C N_A)$	一個晶胞的質量除以體積	

  面間距（立方）	$d_{hkl} = a/\sqrt{h^2+k^2+l^2}$	低指數面間距大 = 密度高	

  Bragg 定律	$n\lambda = 2d\sin\theta$	路徑差 = 波長整數倍 → 建設性干涉	

  APF (FCC)	$\pi/(3\sqrt{2}) \approx 0.74$	74% 體積被原子佔據	

  APF (BCC)	$\pi\sqrt{3}/8 \approx 0.68$	68% 體積被原子佔據	

⚠️ 初學者常見錯誤

❌ 錯誤 1：FCC 的原子數 = 8 + 6 = 14
錯——頂點原子被 8 個晶胞共用（各 $1/8$），面心被 2 個共用（各 $1/2$）。$n = 8\times\frac{1}{8} + 6\times\frac{1}{2} = 4$。晶胞角落的原子「不完全屬於」這個晶胞。

❌ 錯誤 2：Miller 指數愈大，面間距愈大
錯——$d_{hkl} \propto 1/\sqrt{h^2+k^2+l^2}$，指數愈大間距愈小。低指數面（{100}, {110}, {111}）才是最重要的面。

❌ 錯誤 3：FCC 和 HCP 完全相同
錯——APF 都是 0.74，但堆疊順序（ABC vs AB）導致滑移系統數量完全不同。這是「結構決定性質」的經典範例。

❌ 錯誤 4：$[hkl]$ 永遠垂直於 $(hkl)$
錯——僅在立方晶系成立。正方、斜方等非立方晶系中方向通常不垂直於同名平面。

❌ 錯誤 5：密度計算時直接用 nm³
錯——晶胞體積必須轉換為 cm³（1 nm = 10⁻⁷ cm, 1 nm³ = 10⁻²¹ cm³），否則密度數量級完全錯誤。

📝 概念診斷題

BCC 鐵的原子半徑 $R=0.1241$ nm。計算 BCC 單位晶胞的晶格常數 $a$ 和原子堆積因子 APF。

FCC 結構中 {111} 平面的面密度高於 {100} 平面。從鍵結的角度，為什麼滑移優先發生在面密度最高的平面上？

一個立方晶系的平面截距為 $(1, \infty, \frac{1}{2})$（以晶格常數為單位）。求這個平面的 Miller 指數。

為什麼大多數金屬在室溫下是 FCC 或 BCC，而不是簡單立方（SC）？提示：計算 SC 的 APF 並與 FCC/BCC 比較。

XRD 實驗中 BCC 鐵的 (110) 平面產生繞射峰在 $2\theta = 44.7°$（Cu Kα，$\lambda = 0.1542$ nm）。計算 (110) 的平面間距 $d_{110}$ 和晶格常數 $a$。

📚 延伸資源

Cullity, B. D. & Stock, S. R., Elements of X-Ray Diffraction：XRD 的權威教科書，深入討論繞射理論與實驗方法

  Hammond, C., The Basics of Crystallography and Diffraction：晶體學入門經典，適合建立幾何直覺

  YouTube: "Miller Indices" by Taylor Sparks：視覺化解釋晶面和晶向的標記方法

  下一章預告：第 4 章：固體中的缺陷——真實晶體中的空位、差排和晶界如何賦予材料塑性與可調控的性質

🧪 推導、假設與章末診斷

方程式使用契約

$a = 2R\sqrt{2}$（FCC）和 $a = 4R/\sqrt{3}$（BCC）假定原子為剛性球體且沿面對角線／體對角線接觸。真實原子有輕微的壓縮性，且熱振動會改變有效半徑。

  $d_{hkl} = a/\sqrt{h^2+k^2+l^2}$ 僅適用於立方晶系。非立方晶系的面間距公式包含晶格參數 $a,b,c$ 和軸間角。

  Bragg 定律的簡化形式 $n\lambda = 2d\sin\theta$ 假設晶面為完美反射面、X 光單色、晶體無吸收。實際 XRD 分析需考慮 Lorentz 偏振因子和吸收校正。

代表推導：FCC 堆積因子的計算

FCC 晶胞含 4 個原子。每個原子體積 $= \frac{4}{3}\pi R^3$。總原子體積 $= \frac{16}{3}\pi R^3$。

  晶胞邊長與原子半徑關係：沿面對角線 $4R = a\sqrt{2}$ ⇒ $a = 2R\sqrt{2}$。

  晶胞體積 $V_C = a^3 = (2R\sqrt{2})^3 = 16\sqrt{2}R^3$。

  APF = $\frac{\frac{16}{3}\pi R^3}{16\sqrt{2}R^3} = \frac{\pi}{3\sqrt{2}}$。代入 $\pi \approx 3.1416$ ⇒ APF $\approx 0.7405$。

單位／量級檢查：APF 為無因次比值。0.74 意味在 FCC 結構中 74% 的空間被原子佔據，26% 為空隙——這是等徑硬球在三維空間中的理論最大堆積密度（Kepler 猜想，1611；Hales 證明，1998）。

章末概念診斷

為什麼鐵在 912°C 時從 BCC（疏）變成 FCC（密）？在高溫下，原子熱振動幅度大。FCC 的更密堆積（APF 0.74 > 0.68）和更高的配位數（12 > 8）提供更強的原子間鍵結平均強度。雖然 BCC 具有更高的振動熵（疏結構允許更大的振動幅度），但在中等高溫範圍內 FCC 的較低焓（更強的鍵結）勝出。在非常高溫（>1394°C），BCC 的高熵優勢重新佔上風——鐵又變回 BCC（δ-鐵）。

如果 FCC $(111)$ 是最密面，為什麼滑移不沿 $(100)$？滑移面必須同時滿足兩個條件：面間距大（面密度高——使滑移阻力低）和面上有合適的滑移方向。FCC 的 $(111)$ 面密度最高，且包含三個 $\langle 110 \rangle$ 滑移方向（最短 Burgers 向量）。$(100)$ 面密度較低，且其上的滑移方向 Burgers 向量較長——需要更高的 Peierls 應力。

延伸計算練習

完成上述診斷後，嘗試：在不查公式的情況下，推導 BCC 的 APF。然後計算鉬（Mo, BCC, $R=0.136$ nm, $A=95.94$ g/mol）的理論密度，並與實驗值 10.22 g/cm³ 比較。更多含數值與解答的題目見習題頁。

File: material-science/html/chapters/ch5_diffusion_zh.html
第 5 章 擴散 — 材料科學學習教材

← 返回學習中心
☰

  材料科學 · 第 5 章Diffusion

本章預覽
學習目標

  5.1–5.2 擴散機制
5.1 基本概念
5.2 空位與間隙擴散

  5.3–5.4 Fick 定律
5.3 第一定律
5.4 第二定律

  5.5–5.7 因素與應用
5.5 影響因素
5.6 半導體摻雜
5.7 電致遷移

  摘要
關鍵概念
常見錯誤
延伸資源
🧪 推導

🌙 深色模式

第 5 章 · Callister Ch 5, pp.140–160
擴散
Diffusion · 21 頁 · 7 節 · 12 張圖

📌 本章要解決的核心問題

原子在固體中如何移動？為什麼
滲碳可以在鋼的表層產生硬化層而心部保持韌性？為什麼積體電路的鋁導線會因「電子風」而失效？本章將擴散從「原子隨機跳動」的微觀圖像連接到「濃度隨時間變化」的巨觀工程方程式——Fick 第一和第二定律。擴散是所有固態製程（熱處理、析出硬化、燒結、氧化）的物理基礎。

🔑 關鍵概念

擴散的驅動力：濃度梯度（更根本是化學位梯度）——原子從高濃度流向低濃度

空位擴散：原子跳入鄰近空位——需要空位形成能+遷移能，$Q_d = Q_v + Q_m$

間隙擴散：小原子在間隙間跳動——僅需遷移能，比空位擴散快 $10^3$–$10^6$ 倍

Fick 第一定律：$J = -D\frac{dC}{dx}$——穩態擴散，通量正比於濃度梯度

Fick 第二定律：$\frac{\partial C}{\partial t} = D\frac{\partial^2 C}{\partial x^2}$——非穩態擴散

Arrhenius 行為：$D = D_0\exp(-Q_d/RT)$——擴散係數隨溫度指數上升

誤差函數解：$\frac{C_x-C_0}{C_s-C_0} = 1 - \text{erf}(\frac{x}{2\sqrt{Dt}})$——
滲碳濃度分布

擴散距離 ∝ √Dt：加倍距離需四倍時間

先備知識橋接

⚡ 進入本章前需具備的基礎

Ch4：空位平衡濃度 $N_v = N\exp(-Q_v/kT)$——空位擴散需要鄰近空位，空位濃度直接決定取代型擴散速率

Ch4：間隙位置與間隙原子——小原子（C, N, H）走間隙路徑，活化能僅需遷移能

微積分：偏微分方程基本概念——Fick 第二定律是擴散方程，erf 是其特定邊界條件下的解析解

統計概念：隨機漫步（random walk）——擴散的 $\sqrt{t}$ 依賴來自隨機過程的統計本質

圖 5.1
隨機原子跳躍如何產生定向輸送

單一原子的熱運動沒有偏好的方向；在均勻材料中，它向左與向右跳躍的機率相同，長時間平均後沒有淨通量。但若左側濃度較高，左側可供跳躍的原子數較多，即使每顆原子仍做隨機漫步，從左向右穿越某一平面的總數仍較大，形成由高濃度向低濃度的淨擴散。這是「微觀隨機、巨觀有方向」的核心。

自擴散、互擴散與示蹤

自擴散發生在純元素中，化學成分看似不變，可用放射性或穩定同位素示蹤原子的交換；互擴散則發生在多成分材料中，各元素重新分布並使濃度剖面隨時間改變。擴散偶實驗把兩種成分不同的材料緊密接合後退火，再量測跨界面的濃度，即可反推出互擴散係數。

熱力學驅動力不只濃度

嚴格而言，原子受化學勢梯度驅動，而非永遠受濃度梯度驅動。在理想稀溶液中兩者方向通常一致，Fick 定律很好用；在非理想合金、相分離區或具有應力與電場時，活度係數、彈性能與電位也會改變通量，甚至出現看似由低濃度向高濃度的上坡擴散。

先用擴散長度判斷問題尺度

隨機漫步的典型距離與 $\sqrt{Dt}$ 同階，因此製程時間增加四倍，擴散深度大約只增加兩倍。這個尺度估算可先判斷半無限體假設是否合理，也能快速檢查答案：若計算得到的滲碳深度遠大於零件厚度，邊界條件便不可能仍視為半無限。

5.1　擴散的基本概念與機制

🔑 本節重點 ①擴散=原子由熱驅動的淨遷移，從高濃度流向低濃度 ②驅動力是化學位梯度（更根本）③擴散需要熱激活+濃度梯度兩個條件

擴散（diffusion）是原子、離子或分子在材料中由熱能驅動的淨遷移。在巨觀尺度，擴散使濃度梯度隨時間均勻化——就像一滴墨水滴入水杯中逐漸擴散，最終整杯水變成均勻的淡色。在微觀尺度，每個原子進行隨機跳動——但因為高濃度區域有更多原子向低濃度方向跳動，淨通量總是從高濃度指向低濃度。更根本的驅動力是化學位梯度（chemical potential gradient）——原子從化學位高的區域流向化學位低的區域。在大多數情況下，化學位梯度與濃度梯度方向一致。

擴散的兩個必要條件缺一不可：(1) 熱激活的原子跳動——原子必須有足夠的熱能以克服遷移能障 $Q_m$（沒有熱能，原子被「凍結」在晶格位置上，$D$ 接近零）；(2) 濃度梯度——如果濃度均勻，原子在各方向的跳動機率相同 → 無淨通量。實際的擴散製程（
滲碳、滲氮、退火）同時需要高溫（熱激活）和濃度梯度（驅動力）。

💡 擴散的工程意義——為什麼它是所有熱處理的基礎
沒有擴散，就沒有：(1) 
滲碳/滲氮——碳/氮原子無法從表面進入鋼材內部；(2) 均質化退火——鑄錠成分偏析無法消除；(3) 析出硬化——溶質原子無法聚集形成奈米析出物；(4) 燒結——粉末顆粒之間無法形成結合頸；(5) 氧化——金屬無法透過氧化層繼續氧化。理解擴散，就理解了為什麼熱處理需要高溫和時間。

圖 5.2
擴散速率包含「有路」與「跳得動」

置換型原子透過空位擴散時，總速率同時取決於空位濃度與原子跨越遷移能障的頻率。升溫一方面增加平衡空位數，另一方面提高成功跳躍機率，所以置換擴散的活化能常包含空位形成能與遷移能。淬火保留的過量空位可暫時加速低溫擴散，但空位會逐漸湮滅於差排、晶界與表面。

間隙擴散為何通常較快

C、N、H 等小原子可在相鄰間隙位置間跳躍，不必等待空位抵達，而且可用位置數通常較多，因此遷移活化能往往較低。然而「較快」不是無條件結論：間隙尺寸、晶格結構、溶質與陷阱的結合，以及材料中的第二相，都可能顯著降低有效擴散率。

直接交換為何罕見

若兩個正常晶格位置上的原子直接互換，過渡狀態需要同時嚴重擠壓周圍原子，能障非常高。環狀交換雖可降低部分擠壓，仍通常不如空位機制有利。因此大多數金屬的置換擴散以空位機制主導；若材料受輻照或具有高濃度非平衡缺陷，間隙原子與缺陷團簇機制才可能變重要。

晶體方向與跳躍關聯

每次跳躍不完全彼此獨立：原子跳入空位後，下一步跳回原位的機率可能較高，需以相關因子修正簡單隨機漫步模型。在立方晶體中巨觀擴散常近似各向同性；在 HCP、層狀晶體或單晶中，不同方向的可用通道與能障不同，擴散係數應視為張量而非單一數值。

5.2　空位擴散與間隙擴散

🔑 本節重點 ①空位擴散：$Q_d = Q_v+Q_m$ ②間隙擴散：$Q_d = Q_m$，比空位快 $10^3$–$10^6$ 倍 ③碳在 BCC 中比 FCC 擴散更快——瓶頸效應 ④Arrhenius 關係：$D = D_0\exp(-Q_d/RT)$

空位擴散（vacancy diffusion）：原子跳入相鄰的空位——原子的淨移動方向與空位的淨移動方向相反。這是自我擴散（self-diffusion）和取代型雜質擴散的主要機制。總活化能 $Q_d = Q_v$（空位形成能）+ $Q_m$（遷移能）。因為需要空位形成（$Q_v$ ~0.5–2 eV），空位擴散的活化能較高（100–300 kJ/mol），速率較慢。

間隙擴散（interstitial diffusion）：小的間隙原子（C, N, H 在金屬中）從一個間隙跳到另一個——不需要空位。活化能僅為 $Q_m$，擴散速率遠快於空位擴散。1000°C 時碳在 γ-Fe 中的 $D$ 約為鐵自擴散的 $10^6$ 倍——這就是為什麼
滲碳可以在數小時內完成。

擴散係數的 Arrhenius 形式
$$D = D_0 \exp\left(-\frac{Q_d}{RT}\right)$$
$D_0$ = 頻率因子 (m²/s) · $Q_d$ = 擴散活化能 (J/mol 或 kJ/mol) · $R = 8.314$ J/mol·K · $T$ = 絕對溫度 (K)

⚡ 為什麼碳在 BCC 鐵中比在 FCC 鐵中擴散快？
直覺上 FCC 更密（APF 0.74 vs 0.68），碳應該更難移動。但數據顯示碳在 BCC 中的 $Q_d$ (80 kJ/mol) 遠小於 FCC 中的 (148 kJ/mol)。原因是 BCC 的間隙通道瓶頸尺寸更大——碳原子在 BCC 中的遷移路徑瓶頸半徑約 0.036 nm，在 FCC 中僅約 0.025 nm。這是晶體結構影響擴散的經典案例——不是看「平均密度」，而是看「關鍵瓶頸」。

📝 範例 5.1：比較兩個溫度下的擴散係數

題目：碳在 γ-Fe 中 $D_0 = 2.3 \times 10^{-5}$ m²/s, $Q_d = 148$ kJ/mol。求 900°C 和 1100°C 時的 $D$。

解：900°C (1173 K)：$D = 2.3\times10^{-5}\exp(-148000/(8.314\times1173)) = 7.1\times10^{-12}$ m²/s。
1100°C (1373 K)：$D = 2.3\times10^{-5}\exp(-148000/(8.314\times1373)) = 5.4\times10^{-11}$ m²/s。
溫度僅升高 200°C，$D$ 增加 ~7.6 倍——擴散係數對溫度極其敏感。

圖 5.3
通量的符號與單位

擴散通量 $J$ 表示單位面積、單位時間穿過參考面的物質量，常用 mol·m$^{-2}$·s$^{-1}$ 或 atoms·m$^{-2}$·s$^{-1}$。$J=-D\,dC/dx$ 中的負號表示通量指向濃度降低方向；若先自行定義正方向與濃度梯度，負號便能自動給出流動方向，不應把它當成速率為負。

穩態不是「濃度不變」

穩態的意思是任一位置的濃度不再隨時間改變，亦即進入控制體的量等於離開的量；系統仍可持續有非零通量。若 $D$ 為常數且沒有反應或生成項，一維濃度剖面為直線。若截面積、擴散係數或溶解度隨位置改變，剖面不再線性，但串聯各層的總通量仍必須相同。

多層材料的擴散阻力

對厚度 $L_i$、擴散係數 $D_i$ 的多層膜，可把每層視為阻力 $L_i/D_i$；總阻力相加後求通量。若界面兩側平衡濃度不連續，還需加入分配係數。這種觀念可分析鍍層、氧化膜、食品包裝與複合膜：最薄的層不一定控制，$L/D$ 最大的層才可能是速率瓶頸。

擴散率與滲透率不可混用

擴散係數描述粒子在材料內的移動能力；氣體穿膜的滲透率通常等於擴散係數乘上溶解度。某氣體即使在聚合物中移動快，若幾乎不溶入材料，總滲透量仍可能很小。工程選材時必須確認資料表給的是 $D$、溶解度或 permeability，並保持濃度與壓力單位一致。

5.3 Fick 第一定律——穩態擴散

🔑 本節重點 ①$J = -D\frac{dC}{dx}$ ②穩態=濃度分布不隨時間改變 ③負號表示擴散沿濃度下降方向 ④線性濃度梯度是穩態的特徵 ⑤應用於氣體純化膜和滲透

Fick 第一定律描述穩態擴散——濃度分布不隨時間改變。擴散通量 $J$（單位時間通過單位面積的物質量，單位 kg/m²·s 或 atoms/m²·s）正比於濃度梯度：$J = -D\frac{dC}{dx}$。負號是關鍵——它表示擴散沿濃度下降方向進行（從高濃度到低濃度）。穩態的物理條件是：進入和離開系統中任何一個體積元素的通量相等——沒有「累積」或「消耗」，濃度分布是凍結的。

在穩態下，濃度梯度是線性的（只要 $D$ 是常數）。對於厚度為 $\Delta x$ 的平板，兩側濃度分別為 $C_1$ 和 $C_2$：$J = -D\frac{C_2 - C_1}{\Delta x} = D\frac{C_1 - C_2}{\Delta x}$。這個簡單的線性關係使穩態擴散成為最容易計算的擴散問題。

工程應用——氣體透過薄膜

氫氣純化是 Fick 第一定律的經典工業應用。鈀（Pd）膜對氫氣具有獨特的選擇性滲透——H₂ 分子在 Pd 表面分解為 H 原子 → H 原子溶解並擴散通過 Pd 膜 → 在另一側重新結合為 H₂。高壓側（不純氫）→ 低壓側（超高純氫，>99.999%）。擴散通量 $J = \frac{D(C_1 - C_2)}{\Delta x}$，其中 $C_1$ 和 $C_2$ 是膜兩側的氫濃度（取決於氣體壓力的平方根——Sieverts 定律：$C \propto \sqrt{P}$）。

另一個重要應用是食品包裝的氧氣阻隔：高分子膜（如 EVOH——乙烯-乙烯醇共聚物）的氧氣滲透率取決於氧分子在膜中的溶解度和擴散係數。Fick 第一定律直接計算給定膜厚下的氧氣滲透速率——這決定了包裝食品的保質期。

💡 穩態 vs 非穩態——什麼時候用哪個？
穩態條件成立的關鍵是邊界條件不隨時間變化。氫氣純化器中，高壓側和低壓側的氫氣壓力保持恆定 → 膜內濃度梯度恆定 → 穩態（$J$ 不隨時間變化）。但
滲碳初期，鋼件表面剛接觸高碳氣氛 → 表面碳濃度從 $C_0$ 逐漸上升到 $C_s$ → 非穩態 → 必須用 Fick 第二定律。判斷準則：邊界條件是否隨時間變化？不變 → 第一定律；在變化中 → 第二定律。

📝 範例：穩態擴散——計算氫氣通過鈀膜的滲透速率

題目：5 mm 厚的鈀膜在 600°C 用於純化氫氣。高壓側 H 濃度 $C_1 = 2.0$ kg/m³，低壓側 $C_2 = 0.05$ kg/m³。$D = 1.6 \times 10^{-8}$ m²/s。求穩態擴散通量 $J$ 和每小時通過 1 m² 膜面積的氫氣質量。

解：$J = D\frac{C_1 - C_2}{\Delta x} = 1.6\times10^{-8} \times \frac{2.0 - 0.05}{5\times10^{-3}} = 1.6\times10^{-8} \times 390 = 6.24\times10^{-6}$ kg/m²·s。

每小時每平方米：$6.24\times10^{-6} \times 3600 = 0.0225$ kg = 22.5 g/h·m²。若膜面積為 10 m²，每小時可純化 ~225 g 氫氣。

圖 5.4
第二定律來自質量守恆

取一個微小控制體，左側流入與右側流出的通量差必須等於控制體內濃度的累積。把 Fick 第一定律代入守恆式，即得 $\partial C/\partial t=\partial(D\,\partial C/\partial x)/\partial x$；只有當 $D$ 不依位置或濃度改變時，才可簡化為 $D\,\partial^2C/\partial x^2$。背公式前先確認這項假設。

解題真正關鍵是初始與邊界條件

相同微分方程會因條件不同而有完全不同的解。固定表面濃度適合氣氛持續供應溶質的滲碳；有限劑量薄膜擴散較接近高斯解；兩個半無限固體接觸則形成擴散偶。寫出初始濃度、表面條件、對稱面或無通量邊界，往往比代入誤差函數更重要。

誤差函數解怎麼讀

固定表面濃度的解以無因次變數 $z=x/(2\sqrt{Dt})$ 表示，意義是所有時間的濃度曲線經距離除以 $\sqrt{Dt}$ 後會重疊。$z$ 小代表靠近表面，濃度接近 $C_s$；$z$ 大代表深處尚未受影響。查表或計算反誤差函數時，應先把濃度比整理到 0 至 1 並檢查物理端點。

半無限體與數值解

只要受擴散影響的深度遠小於試件厚度，遠端邊界就可近似在無限遠；當 $\sqrt{Dt}$ 已接近厚度，兩側濃度場會互相影響，解析解便失效。遇到有限尺寸、時間變動表面濃度、濃度相依 $D$、多相反應或複雜幾何時，有限差分或有限元素法通常更可靠，但仍須滿足質量守恆與合理網格收斂。

5.4 Fick 第二定律——非穩態擴散

🔑 本節重點 ①$\frac{\partial C}{\partial t} = D\frac{\partial^2 C}{\partial x^2}$ ②半無限長解用 erf ③
滲碳濃度計算 ④√Dt 法則

大多數實際情況是非穩態的——濃度隨時間和位置同時變化：$\frac{\partial C}{\partial t} = D\frac{\partial^2 C}{\partial x^2}$（設 $D$ 與濃度無關）。對於半無限長固體、表面濃度恆定 $C_s$、初始均勻濃度 $C_0$ 的邊界條件，解為：

半無限長擴散偶的解
$$\frac{C_x - C_0}{C_s - C_0} = 1 - \text{erf}\left(\frac{x}{2\sqrt{Dt}}\right)$$
erf = 高斯誤差函數 · $\text{erf}(z) = \frac{2}{\sqrt{\pi}}\int_0^z e^{-y^2}dy$ · 常用值：erf(0)=0, erf(0.5)=0.5205, erf(1.0)=0.8427, erf(2.0)=0.9953

從 $x/(2\sqrt{Dt})$ 的形式可直接看出：特徵擴散距離 $x \propto \sqrt{Dt}$。要讓擴散距離加倍，需要四倍的時間。這解釋了為什麼高溫製程遠比低溫有效——$D$ 隨溫度指數上升，比被動等待更有效率。

誤差函數的物理直覺

erf(z) 的形狀值得建立直覺：$z = 0$ → erf(0) = 0 → $C_x = C_s$（表面濃度 = 設定值）；$z = 0.5$ → erf = 0.52 → $C_x \approx C_0 + 0.48(C_s - C_0)$（濃度約在半途）；$z = 1.0$ → erf = 0.84 → $C_x \approx C_0 + 0.16(C_s - C_0)$（濃度已接近初始值）；$z = 2.0$ → erf = 0.995 → 濃度幾乎等於 $C_0$（擴散前緣還未到達）。實際上，$z = 2$ 常被用作擴散影響深度的工程判斷：$x_{affected} \approx 4\sqrt{Dt}$。超過這個深度，濃度變化小於 0.5%，可忽略。

這個 $\sqrt{Dt}$ 依賴性是擴散處理的時間成本核心：深度加倍需要四倍時間。在工業實務中，如果要將
滲碳層從 1 mm 增加到 2 mm（在相同溫度下），成本不是翻倍而是四倍。這就是為什麼工程師會優先考慮提高溫度（$D$ 指數增加）而非延長時間（僅線性獲益）。

🔧 工程設計中的 √Dt 法則
一個常見的設計問題：「給定熱處理爐的溫度和氣氛，我需要處理多久才能達到指定的硬化層深度？」步驟：(1) 查出該溫度下的 $D$；(2) 設定目標濃度（如 0.4 wt% C）→ 計算 $z = \text{erf}^{-1}(1 - \frac{C_{target} - C_0}{C_s - C_0})$；(3) 從 $z = x/(2\sqrt{Dt})$ 解出 $t = x^2/(4z^2 D)$。注意：$t \propto x^2$——這就是
滲碳時間隨深度急劇增加的原因。對於極深
滲碳（>3 mm），可能需要數十小時甚至數天。

📝 範例 5.2：
滲碳處理的碳濃度分布
題目：鋼件初始 $C_0=0.20$ wt% C，表面保持 $C_s=1.00$ wt% C。950°C 處理 5 小時，$D = 1.5\times10^{-11}$ m²/s。求距表面 0.5 mm 處的碳濃度。

解：$z = x/(2\sqrt{Dt}) = 0.5\times10^{-3}/(2\sqrt{1.5\times10^{-11}\times18000}) = 5\times10^{-4}/(2\times5.2\times10^{-4}) = 0.48$。
erf(0.48) ≈ 0.5027。$C = 0.20 + (1.00-0.20)(1-0.5027) = 0.20 + 0.398 = 0.60$ wt% C。
答案：5 小時後距表面 0.5 mm 處碳濃度從 0.20% 提升到 0.60%——已接近共析成分（0.76% C），可在後續淬火中形成麻田散鐵硬化層。

圖 5.5
Arrhenius 圖能讀出什麼

由 $\ln D=\ln D_0-Q_d/(RT)$ 可知，以 $\ln D$ 對 $1/T$ 作圖應近似直線，斜率為 $-Q_d/R$、截距為 $\ln D_0$。若使用常用對數，斜率需多除以 $2.303$。溫度必須用 K；活化能若用 J/mol 就配 $R$，若用 eV/atom 就配 $k$，混用是最常見的數量級錯誤。

$D_0$ 與 $Q_d$ 的物理意義

$Q_d$ 反映形成可移動缺陷與跨越遷移能障所需能量，決定曲線對溫度的敏感度；$D_0$ 包含跳躍距離、嘗試頻率、幾何與熵等因子。兩者並非完全獨立，不能只憑較大的 $D_0$ 判定擴散較快，必須在目標溫度計算完整 $D$。

同溫比較不如同相對溫度比較

原子移動能力與同系溫度 $T/T_m$ 高度相關。鋁在 500°C 已接近熔點的高比例，擴散相當活躍；鎢在同溫度仍處於低同系溫度，體擴散極慢。因此材料的熱處理與潛變溫度應以絕對溫度相對熔點判斷，而非只比較攝氏溫度。

快速路徑與短路擴散

晶界、差排核心與自由表面的原子排列較鬆散，遷移活化能通常低於完整晶格，形成短路擴散。低溫時體擴散很慢，這些少量路徑可能主導總輸送；高溫時體擴散快速增加，體積占比大的晶內逐漸占優。細晶材料因晶界面積大，晶界擴散與偏析效應尤其明顯。

5.5　影響擴散的因素

🔑 本節重點 ①溫度最重要——$D$ 指數變化，每升 ~20°C 約加倍 ②間隙原子快於取代型（$10^3$–$10^6$×）③BCC 快於 FCC（間隙通道瓶頸更開放）④晶界擴散快於體擴散 ⑤擴散路徑速率：表面 > 晶界 > 體擴散

擴散速率受多種因素影響，工程師需要理解這些因素的相對重要性以優化熱處理製程：(1) 溫度——最重要：$D = D_0\exp(-Q_d/RT)$，指數關係意味著溫度的小幅變化導致 $D$ 的巨大變化。經驗規則：鋼的熱處理溫度每升高 ~20°C，$D$ 約加倍。這就是為什麼
滲碳在 950°C 進行（而非 850°C）——不是因為 850°C「不夠熱」，而是因為所需的時間差異巨大（可能差 5–10 倍）。(2) 擴散物種：間隙原子（C, N, H）的 $D$ 比取代型原子（Cr, Ni, Mn）快 $10^3$–$10^6$ 倍。這就是為什麼
滲碳（碳的間隙擴散）可以在數小時內完成，而均質化退火（合金元素的取代型擴散）需要數十小時。(3) 晶體結構：BCC（APF 0.68，較疏）的擴散速率普遍快於 FCC（APF 0.74，較密）和 HCP——較開放的結構提供較寬的擴散通道。(4) 晶粒大小：細晶粒 → 晶界面積大 → 有效擴散係數增加（因為晶界是快擴散路徑）。在低溫（$T 晶體缺陷：差排核心是「管道」——沿差排線的擴散（pipe diffusion）比體擴散快 $10^3$–$10^4$ 倍。冷加工引入大量差排 → 有效擴散加速。

擴散路徑速率排名：表面擴散 > 晶界擴散 > 體擴散（晶格擴散）。活化能關係：$Q_{surface} 💡 擴散的數量級感
$D \sim 10^{-9}$ m²/s = 液體（室溫鹽水）；$D \sim 10^{-14}$ m²/s = 固體接近熔點；$D \sim 10^{-20}$ m²/s = 室溫固體（擴散凍結）。碳在 BCC 鐵中 950°C 時 $D \approx 1.5\times10^{-11}$ m²/s，但室溫下 $D \approx 10^{-36}$ m²/s——室溫下碳在鐵中完全不能移動。這解釋了為什麼室溫下微觀結構是穩定的。

圖 5.6
預沉積、推進與接面深度

傳統半導體熱擴散常分兩步：預沉積在固定表面濃度下引入摻雜原子；推進則停止外部供應，在總劑量近似固定下使分布向內擴展。摻雜濃度等於背景濃度的位置定義電性接面深度。製程設計不只要求總劑量，還要控制表面濃度、梯度與接面位置。

離子佈植與熱擴散的分工

離子佈植可用加速能量控制平均深度、以劑量控制原子總數，且能經遮罩形成精細圖案；代價是碰撞會產生空位、間隙原子與局部非晶化。後續退火用來修復晶格並讓摻雜原子進入電活性位置，但也會使濃度剖面展寬，形成解析度與活化率之間的取捨。

真實擴散係數可能依濃度改變

高摻雜下，帶電缺陷濃度與費米能階改變，使 $D$ 不再是常數；佈植產生的過量間隙原子還可能造成短暫增強擴散。此時單一誤差函數只能作初估，先進製程需使用包含缺陷反應、聚集、電荷態與界面吸收的模型校正實驗剖面。

熱預算是整合概念

晶圓經歷多個升溫步驟，每一步都會對擴散產生累積貢獻，可粗略以 $\int D(T)\,dt$ 衡量。由於 $D$ 對溫度呈指數敏感，短暫高溫可能比長時間低溫影響更大。快速熱退火利用短時間高溫完成缺陷修復與活化，同時限制不希望的接面展寬。

5.6　半導體中的擴散——摻雜與積體電路製造

🔑 本節重點 ①半導體摻雜是擴散最精密的應用 ②選擇性摻雜：SiO₂ 阻擋層+微影開窗+高溫擴散 ③離子佈植取代高溫爐管擴散成為主流 ④擴散深度 $x_j \approx \sqrt{Dt}$

積體電路製造是擴散工程最精密的應用——在矽晶圓上以微米級精度控制摻雜劑的分布。矽晶圓的選擇性摻雜（selective doping）透過以下步驟實現：在晶圓表面生長 SiO₂ 阻擋層（摻雜劑在 SiO₂ 中的擴散極慢 → 天然的擴散阻擋層）→ 微影製程開窗（用光阻定義圖案，蝕刻掉特定區域的 SiO₂）→ 將晶圓暴露於含摻雜劑（如 PH₃ 氣體提供磷，或 B₂H₆ 提供硼）的高溫爐管中 → 摻雜劑原子僅在無 SiO₂ 保護的區域擴散進入矽中。擴散深度（junction depth）由 $x_j \approx \sqrt{Dt}$ 決定——典型條件：1000°C、30 分鐘，磷在矽中的 $D \approx 10^{-17}$ m²/s → $x_j \approx 0.13$ μm。

現代半導體製程已從高溫爐管擴散轉向離子佈植（ion implantation）——將摻雜劑離子以高能量（數十至數百 keV）直接打入矽晶格中，精確控制摻雜劑的深度和劑量。離子佈植後必須進行快速熱退火（RTA, ~1000°C、數秒至數十秒）——修復離子撞擊造成的晶格損傷（非晶化層），同時激活摻雜劑（取代矽的晶格位置）。RTA 過程中的擴散決定了摻雜劑的最終分布——退火時間過長 → 摻雜劑擴散過深 → 元件失效。這就是為什麼半導體工程師必須精通 Fick 定律。

圖 5.7
電遷移的兩種力

導線中的金屬原子受到電場直接力，以及傳導電子散射所造成的「電子風力」；有效力的方向與大小以有效電荷數描述。在多數金屬互連中電子風效應主導，原子通量沿特定方向累積，陰極端形成空洞、陽極端形成突起，最終造成斷路或短路。

電流擁擠與微結構

轉角、接點、通孔與線寬突變處的局部電流密度高於名義值，是空洞優先成核的位置。晶界既是快速擴散路徑，也可能因竹節狀大晶粒而中斷連續路徑；界面附著、阻障層、晶粒取向與溶質偏析都會改變壽命。因此只降低平均電流密度不一定消除最危險熱點。

Black 方程的用途與限制

經驗式壽命常寫成 $MTTF=A j^{-n}\exp(Q/kT)$，顯示電流密度與溫度的強烈影響。它適合在相同結構與失效機制下做加速試驗外推，但 $A$、$n$、$Q$ 會隨材料、幾何與主導路徑改變；若高溫試驗啟動了不同機制，直接外推到使用條件會失真。

不只電場能驅動原子

溫度梯度可造成熱遷移，機械應力梯度可造成應力遷移，化學勢與界面曲率也能驅動原子重新分布。互連中的原子累積會產生背應力，反過來抵銷電遷移通量；短導線甚至可能達到近似零淨通量。可靠度模型因此需把電、熱、力與微結構耦合考量。

5.7　電致遷移與其他擴散驅動力

🔑 本節重點 ①電致遷移：電子風推動金屬原子沿電流方向移動 ②發生在 IC 導線（電流密度 >10⁵ A/cm²）③Al-Cu 合金化或改用 Cu 導線可抑制 ④其他驅動力：溫度梯度（熱遷移）、應力梯度

電致遷移（electromigration）是在極高電流密度下（>10⁵ A/cm²，發生在 IC 的奈米級金屬導線中），流動的電子與金屬原子碰撞 → 動量轉移推動金屬原子沿電子流方向遷移。結果：導線一端原子堆積形成「小丘」（hillock），另一端原子流失形成「空洞」（void）→ 空洞長大 → 導線斷路 → IC 失效。這是 1960 年代以來 IC 可靠度的頭號問題。

解決方案：(1) Al-Cu 合金化：在鋁導線中添加 ~0.5–4% Cu → Cu 原子在 Al 晶界偏析 → 阻擋 Al 原子沿晶界的擴散路徑 → 電致遷移壽命提高 10–100 倍。(2) 改用銅導線（1990 年代末 Damascene 製程的引入）——Cu 的熔點（1085°C）遠高於 Al（660°C）→ Cu 原子的自我擴散活化能更高 → 電致遷移抗性比 Al 高 ~10 倍。(3) 降低電流密度——增加導線截面積或使用多層導線並聯。(4) 使用擴散阻擋層（TaN/Ta 襯墊層）——防止 Cu 原子擴散進入矽基材（Cu 是矽中的深層雜質，嚴重劣化元件性能）。

除了濃度和電場，其他驅動力也可以引起擴散：(1) 溫度梯度 → 熱遷移（thermomigration / Soret effect）——輕原子傾向遷移到高溫端、重原子遷移到低溫端。在核燃料（UO₂）中，溫度梯度驅動氧原子和裂變產物的重新分布——影響燃料棒的性能和壽命。(2) 應力梯度 → 應力誘導擴散——拉伸應力區的原子體積較大（原子間距增加），傾向吸引較大的雜質原子；壓縮應力區吸引較小的雜質原子。這是焊接熱影響區中氫原子向拉伸殘留應力區聚集（氫誘發裂紋，hydrogen-induced cracking）的驅動力。

⚡ 電致遷移不只發生在 IC——日常生活中的案例
老式白熾燈泡的鎢絲在使用數百小時後變細、最終燒斷——這不只是蒸發，部分也是電致遷移（電子風推動鎢原子沿燈絲移動）。此外，高功率 LED 的銲點（solder bump）在長時間通電後也會因電致遷移而失效——空洞在陰極側形成、小丘在陽極側堆積。任何高電流密度 + 高溫的組合都需要考慮電致遷移。

💻 Materials of Importance — 積體電路中的鋁導線與電致遷移

  積體電路（IC）晶片內部需要金屬導線連接數十億個電晶體。數十年來鋁（摻雜少量 Cu 或 Si）是首選——導電性佳、與 SiO₂ 相容。但隨著特徵尺寸縮小到奈米級，電致遷移（electromigration）成了可靠性瓶頸。

  當極高電流密度（>10⁶ A/cm²）流經細導線時，電子與鋁原子的動量傳遞使鋁原子沿電子流方向擴散——如同「電子風」吹動原子。長期累積導致導線一端形成空洞（斷路）而另一端形成小丘（短路）。這是非濃度梯度驅動的擴散——驅動力不是濃度差，而是電子動量傳遞。

  解決方案：從鋁轉向銅導線（電致遷移抗性 ~10×），配合 Ta/TaN 阻障層防止銅擴散入矽。這個材料變革正是因為深入理解了擴散機制。

補強專題：Fick 第二定律的邊界條件與製程選擇

  🔑 解題前先問 表面濃度是否固定？擴散劑總量是否有限？材料能否視為半無限體？

製程情境	初始／邊界條件	常用解	

  滲碳、滲氮；表面由氣氛持續供應	$C(x,0)=C_0$，$C(0,t)=C_s$ 固定，$C(\infty,t)=C_0$	$\dfrac{C_x-C_0}{C_s-C_0}=\operatorname{erfc}\!\left(\dfrac{x}{2\sqrt{Dt}}\right)$	

  半導體預沉積（predeposition）	表面維持固溶度上限 $C_s$	固定表面濃度解；劑量 $Q=2C_s\sqrt{Dt/\pi}$	

  半導體推進擴散（drive-in）	表面不再供應摻雜，總劑量 $Q$ 固定	$C(x,t)=\dfrac{Q}{\sqrt{\pi Dt}}\exp\!\left(-\dfrac{x^2}{4Dt}\right)$	

⚠️ 半無限體判斷：若擴散影響深度約為數個 $\sqrt{Dt}$，而試片厚度遠大於此尺度，才可忽略背面。薄膜或雙面擴散時，半無限體解可能失效。

📝 完整例題：估算鋼的滲碳時間
  鋼原始含碳量 $C_0=0.20$ wt%，表面維持 $C_s=1.00$ wt%。在處理溫度下 $D=1.2\times10^{-11}$ m²/s。希望深度 $x=0.50$ mm 處達到 $C_x=0.60$ wt%，求時間。

  先算無因次濃度：$(C_x-C_0)/(C_s-C_0)=0.50=\operatorname{erfc}(z)$，查表得 $z\approx0.477$。

  由 $z=x/(2\sqrt{Dt})$ 得 $t=[x/(2z)]^2/D\approx2.29\times10^4$ s，約 6.4 小時。

  合理性檢查：若要求深度加倍，在相同濃度條件下時間需增加為四倍，因為擴散距離尺度為 $\sqrt{Dt}$。

🧩 製程判斷：predeposition 與 drive-in 為何不能用同一個解？
  預沉積階段由氣相持續補充摻雜原子，表面濃度近似固定；推進擴散階段移除外部來源，摻雜原子的總面劑量守恆，峰值濃度會下降、分布會變寬。因此兩階段雖都服從 Fick 第二定律，邊界條件不同，解析解也不同。

本章摘要

擴散核心公式與概念對照表

主題	公式/概念	關鍵參數與意義	

Arrhenius 擴散係數	$D = D_0\\exp(-Q_d/RT)$	$D_0$：頻率因子；$Q_d$：活化能；$T$ 每升 ~20°C，$D$ 加倍	

空位擴散	$Q_d = Q_v + Q_m$	需空位形成+遷移能；自我擴散和取代型溶質的主機制	

間隙擴散	$Q_d = Q_m$（僅遷移能）	C, N, H 在小間隙跳動；比空位擴散快 $10^3$–$10^6$ 倍	

Fick 第一定律	$J = -D\\frac{dC}{dx}$	穩態；通量正比於濃度梯度；用於薄膜滲透	

Fick 第二定律	$\\frac{\\partial C}{\\partial t} = D\\frac{\\partial^2 C}{\\partial x^2}$	非穩態；erf 解用於
滲碳/滲氮濃度分布預測	

特徵擴散距離	$x \\propto \\sqrt{Dt}$	加倍距離需四倍時間——隨機漫步的本質	

擴散路徑速率	表面 > 晶界 > 體擴散	$Q_{gb} \\approx 0.5 Q_{lattice}$；$T 🔑 核心收穫

擴散是熱激活過程：沒有熱能，原子無法移動。$D$ 在室溫和 1000°C 之間可跨越 20+ 個數量級。

空位是載體：取代型擴散需要鄰近空位——空位濃度（Ch4）× 跳動頻率決定擴散速率。

間隙原子快得多：碳在鐵中 1000°C 比鐵自擴散快 ~$10^6$ 倍——不需要等空位。

Fick 第二定律是工程擴散的計算基礎：
滲碳/滲氮層厚度、脫碳深度、摻雜分布全部依賴 erf 解。

$\\sqrt{Dt}$ 法則：擴散不是對流——距離與時間的平方根成正比，而非線性。

📝 概念診斷題

碳在 BCC 鐵中的 $Q_d$ (80 kJ/mol) 小於在 FCC 鐵中的 (148 kJ/mol)，但 BCC 的原子堆積因子 (0.68) 小於 FCC (0.74)——為什麼較「空」的結構反而擴散更快？提示：不要只看整體密度，考慮間隙通道的瓶頸尺寸。

一個鋼件在 950°C 
滲碳 5 小時得到 0.5 mm 深的硬化層。如果要在 900°C 達到同樣深度，需要多長時間？提示：$D(900°C)/D(950°C)$ 和 $x \\propto \\sqrt{Dt}$。

為什麼積體電路的鋁導線在高電流密度下會失效，而家裡的鋁電線（截面積大得多）卻不會？提示：電致遷移的電流密度閾值 ~10⁵ A/cm²。

兩個相同的鋼件都在 950°C 
滲碳，但一個是細晶粒（d=10 μm），另一個是粗晶粒（d=100 μm）。哪個的
滲碳層更深？為什麼？提示：晶界擴散 vs 體擴散的速率差異。

如果把碳在室溫（25°C）的擴散係數外推（$D_{25°C}$ vs $D_{950°C}$），兩者相差約 30 個數量級。如果
滲碳在室溫需要宇宙年齡的時間，為什麼淬火鋼在室溫下仍會發生「時效脆化」？提示：時效脆化涉及的不是碳的長程擴散，而是碳原子在晶格內的短程偏析（~nm 級）。

⚠️ 初學者常見錯誤

❌ D 是常數
錯。$D$ 隨溫度指數變化——室溫到 1000°C 可跨越 20+ 個數量級。

❌ Fick 第一和第二定律可互換
錯。第一定律僅用於穩態（濃度不隨時間變化）；大多數實際情況是非穩態——必須用第二定律。

❌ 擴散係數在 BCC 中應該比 FCC 慢（因為 BCC 較疏）
錯。較疏的結構（BCC）提供更開放的擴散路徑，擴散反而更快。碳在 BCC 鐵的 $Q_d$ (80 kJ/mol) ❌ 提高溫度總是更好的選擇
不全對。提高溫度確實指數加速擴散——但同時也加速晶粒成長（Hall-Petch 強度下降）、脫碳（表面碳流失到氣氛中）、氧化（表面形成氧化皮）、和變形（高溫下自重變形）。熱處理溫度是多目標最佳化——不僅要最大化擴散速率，還要維持微觀結構品質和尺寸精度。這就是為什麼工具鋼常在較低溫度和較長時間下處理——取捨。

📚 延伸資源

Shewmon, P., Diffusion in Solids — 固態擴散的經典教科書，從隨機漫步到 Kirkendall 效應的完整處理

Mehrer, H., Diffusion in Solids: Fundamentals, Methods, Materials, Diffusion-Controlled Processes — 擴散數據的權威彙編

ASM Handbook Vol. 4: Heat Treating — 
滲碳、滲氮、碳氮共滲的工業實務參數

下一章預告：第 6 章：金屬的力學性質——應力、應變、彈性、塑性、硬度、安全係數

🧪 推導與診斷

方程式契約

Fick 第二定律假設 $D$ 與濃度無關。若 $D$ 依賴濃度（如碳在鐵中，$D$ 隨碳含量增加而增加），需用數值解（如有限差分法）。

erf 解適用於半無限長固體——固體厚度遠大於擴散距離。若固體較薄（如薄膜），需使用不同邊界條件的解（分離變數法或 Laplace 變換）。

Arrhenius 關係假設單一活化機制。若多種擴散路徑並行（體擴散+晶界擴散+表面擴散），需用有效擴散係數或複合模型。

診斷

為什麼擴散距離是 √Dt 而非 Dt？擴散是隨機漫步（random walk）過程。經過 $n$ 步隨機跳動（每步長度 $\lambda$），淨位移的均方根為 $\lambda\sqrt{n}$。跳動次數 $n$ 正比於時間 $t$，因此位移 ∝ √t。若位移正比於 $t$，則代表定向運動（如對流或電場驅動）而非隨機擴散。

為什麼
滲碳在 950°C 需要數小時，但在室溫下即使等數百萬年也無效？碳在鐵中的擴散活化能 $Q_d \approx 80$–148 kJ/mol。室溫（298 K）與 950°C（1223 K）的 Arrhenius 因子比值約為 $\exp[-Q_d/(k \times 298)] / \exp[-Q_d/(k \times 1223)]$。代入 $Q_d = 80$ kJ/mol：$D_{298}/D_{1223} = \exp[-80000/(8.314 \times 298) + 80000/(8.314 \times 1223)] = \exp(-32.3 + 7.87) = \exp(-24.4) \approx 3 \times 10^{-11}$。相差約 300 億倍。此外，BCC 鐵（室溫）的碳溶解度 熱激活的跳動 + 足夠的溶解度，缺一不可。
