Repository: brian861114-coder/html_learning

# 📚 材料學習資源中心

> 互動式 HTML 學習筆記 — 半導體物理與材料熱力學

> 適合手機／平板／電腦隨時閱讀
---

## 📖 內容涵蓋

### 🔵 半導體物理與元件
**課本**：*Semiconductor Physics and Devices* — Donald A. Neamen, 4th Edition

| Part | 章節範圍 | 內容 |
|------|----------|------|
| I — 半導體材料性質 | Ch 1–6 | 晶體結構、量子力學、能帶理論、平衡態半導體、載子傳輸、非平衡載子 |
| II — 半導體元件基礎 | Ch 7–12 | pn 接面、二極體、金半接面、BJT、MOSFET、進階 MOSFET |
| III — 進階與特殊元件 | Ch 13–15 | BJT 進階、JFET/MESFET/HEMT、光學元件、微波與功率元件 |

> 含 12 份公式摘要、16 組習題與例題、完整整合版

### 🟠 材料熱力學
**課本**：*Introduction to the Thermodynamics of Materials* — David R. Gaskell, 6th Edition

| Part | 章節範圍 | 內容 |
|------|----------|------|
| I — 熱力學基本原理 | Ch 1–6 | 術語定義、第一/第二定律、統計熵、基本方程式、熱容與第三定律 |

File: material-science/html/chapters/ch6_mechanical_properties_zh.html
第 6 章 金屬的力學性質 — 材料科學學習教材

← 返回學習中心
☰

  材料科學 · 第 6 章Mechanical Properties of Metals

本章預覽
學習目標

  6.1–6.5 應力應變與彈性
6.1 應力與應變
6.2 工程vs真實
6.3 Hooke定律
6.4 Poisson比
6.5 非彈性與比模數

  6.6–6.9 塑性、真實應力與其他載荷
6.6 拉伸性質
6.7 真實應力應變

  6.8 彈性回復
6.9 壓縮/剪切/扭轉

  6.10–6.12 硬度與安全係數
6.10 硬度
6.11 材料變異性
6.12 安全係數

  摘要
關鍵概念
常見錯誤
延伸資源

🌙 深色模式

第 6 章 · Callister Ch 6, pp.161–198
金屬的力學性質
Mechanical Properties of Metals · 38 頁 · 12 節 · 23 張圖

📌 本章要解決的核心問題
為什麼有些金屬很強但很脆，有些很軟卻極具延性？工程師如何從拉伸試驗的一條曲線中讀出彈性模數、降伏強度、抗拉強度和延性？硬度和抗拉強度之間有什麼關係？本章建立工程力學的基礎詞彙——應力、應變、彈性、塑性、韌性——它們是後續所有機械設計和材料選擇的基礎。

🔑 關鍵概念

工程應力–應變：$\sigma = F/A_0$, $\epsilon = \Delta l/l_0$——基於原始尺寸

Hooke 定律：$\sigma = E\epsilon$——彈性區的線性關係。$E$ 直接來自原子間鍵結的剛度

降伏強度 $\sigma_y$：塑性變形開始的應力——工程設計不可超越的紅線

抗拉強度 $TS$：工程應力曲線的最大值——頸縮開始點

延性：%EL（伸長率）和 %RA（斷面收縮率）

韌性：應力–應變曲線下的總面積——斷裂前吸收的能量

真實應力–應變：$\sigma_T = F/A_i$, $\epsilon_T = \ln(l_i/l_0)$——頸縮後更準確

硬度–強度關係：鋼的 $TS$ (MPa) ≈ 3.45 × HB

🧭 本章推理地圖

外力作用在試片上（§6.1）→ 以應力與應變正規化載荷和變形（§6.1–§6.2）→ 跨尺寸比較材料。

小應變只拉伸原子鍵且卸載可恢復（§6.3）→ 形成彈性區；斜率 $E$ 反映鍵結剛度（§6.3–§6.5）。

不可逆移動開始（§6.6）→ 材料降伏並塑性變形；拉伸曲線給出降伏、加工硬化與抗拉強度（§6.6–§6.7）。

局部截面縮小形成頸縮（§6.6）→ 工程應力下降而真應力仍可上升（§6.2、§6.7）→ 最終斷裂。

整合曲線與試驗條件（§6.6–§6.11）→ 分辨剛度、強度、延性與韌性 → 設定安全係數（§6.12）。

先備知識橋接

⚡ 進入本章前需具備的基礎

Ch2：原子間鍵結與鍵結能–距離曲線——$E$ 反映 $r_0$ 處的曲率，鍵結愈強→$E$ 愈高

Ch4：差排的基本概念——塑性變形來自差排移動，降伏是差排開始大量滑移的應力

基本物理：力、面積、壓力的關係。1 MPa = 10⁶ N/m² = 1 N/mm²

6.1　應力與應變的基本概念

外力、內力與應力

外力作用於試件後，材料內部以分布於截面上的內力維持平衡；應力就是內力除以面積的局部強度。拉伸試驗的 $\sigma=F/A_0$ 是截面上平均的名義正應力，只有在遠離夾具、孔洞、缺口且變形均勻時才近似局部狀態。幾何不連續處會產生應力集中，局部最大值可遠高於名義應力。

應力其實是張量

同一材料點可同時承受三個正應力與多個剪應力；在不同切面上，正、剪分量也會改變。單軸拉伸只是最容易量測的特殊情況。真實零件若承受彎曲、扭轉與內壓，需用主應力、最大剪應力或 von Mises 等效應力整理多軸狀態，再與相符的失效準則比較。

應變是相對變形

工程應變 $\epsilon=\Delta L/L_0$ 無因次，可用 mm/mm 或百分比表示。相同伸長量若發生在較短標距，代表更大的應變，因此報告延伸率時必須說明標距。軸向、橫向與剪應變共同描述局部形狀改變；應變規或數位影像相關量到的是特定位置，不一定等於夾頭位移除以標距。

🔑 本節重點 ①工程應力 $\sigma = F/A_0$（基於原始面積）②工程應變 $\epsilon = \Delta l/l_0$（無單位，常用 %）③三種基本變形：拉伸、壓縮、剪切 ④扭轉是剪切的一種形式

工程應力 $\sigma = F/A_0$——施加的力除以試片原始截面積。單位：MPa（= N/mm² = 10⁶ N/m²）。注意：使用「原始面積」是為了計算簡便——在試驗過程中不需要持續量測試片的即時截面積。但頸縮開始後（超過 $TS$），實際截面積遠小於 $A_0$ → 工程應力低於真實應力（見 §6.7）。工程應變 $\epsilon = \Delta l/l_0 = (l_i - l_0)/l_0$——長度變化除以原始長度，無單位，常用百分比表示。$\epsilon = 0.01$ 即 1% 伸長。

三種基本變形模式：(1) 拉伸（tension）——外力拉長試片、截面縮小；(2) 壓縮（compression）——外力縮短試片、截面增大；(3) 剪切（shear）——平行面的相對滑動，$\tau = F/A_0$, $\gamma \approx \tan\theta$（剪切應變）。扭轉是剪切的一種重要形式——圓柱受扭矩時，橫截面上產生從中心到表面線性增加的剪切應力分布。傳動軸、彈簧、螺栓全部承受扭轉。

🔬 為什麼拉伸試片是「狗骨頭」形狀？
標準拉伸試片的兩端較粗（夾持區）、中間較細且截面均勻（標距區，gauge section）。這種形狀確保：(1) 斷裂發生在標距區內（而非夾持處的應力集中）；(2) 標距區內應力是均勻的單軸狀態；(3) 頸縮在標距區內自由發展。標距區到夾持端的過渡圓角（fillet）必須足夠大以最小化應力集中。

圖 6.2
工程量與真實量的差別

工程應力、應變始終以原始面積與標距計算，方便試驗標準化；真應力使用瞬時面積，真應變則累加每一小段相對伸長，$\epsilon_T=\ln(L/L_0)=\ln(1+\epsilon)$。均勻塑性變形且體積近似不變時，$\sigma_T=\sigma(1+\epsilon)$；頸縮後截面變形不均，不能再直接用此換算。

曲線上的各區域

初始直線斜率給彈性模數；偏離可逆彈性後進入降伏與塑性區；加工硬化使承載力持續增加；工程應力達最大值後開始明顯頸縮，最後斷裂。最大工程應力下降不代表材料局部變軟，因為快速縮小的截面使總荷重下降，頸縮區的真應力通常仍上升。

試驗系統也會變形

若直接以橫樑位移當試件伸長，量測會混入試驗機、夾具與接頭的順應性，造成模數偏低。彈性區應使用校正過的引伸計；大應變時可改用非接觸影像量測。試件偏心、夾持滑移與未對準會引入彎曲，使兩側應變不同，需在試驗前校正。

6.2　工程應力–應變 vs 真實應力–應變

🔑 本節重點 ①工程應力/應變使用原始尺寸（$A_0, l_0$），計算簡便 ②真實應力/應變使用瞬時尺寸（$A_i, l_i$），物理更正確 ③頸縮後工程應力下降是幾何效應——材料並未「變弱」

工程應力和應變使用原始尺寸定義——試片初始截面積 $A_0$ 和初始標距長度 $l_0$。這使得計算簡單（不需在試驗過程中持續量測），但在頸縮開始後會產生誤導——因為試片截面積在不斷縮小，而工程應力仍除以不變的 $A_0$ → 頸縮後工程應力下降，看起來像是材料「變弱了」。實際上材料仍在加工硬化——真實應力（基於瞬時面積 $A_i$）在頸縮後持續上升直到斷裂（§6.7）。

⚡ 工程 vs 真實——關鍵區別
工程應力使用原始面積 $A_0$，但拉伸過程中截面積實際上在不斷縮小。頸縮開始後（超過 $TS$），工程應力下降（因為 $A_0$ 不變但 $F$ 減小），但真實應力繼續上升——材料實際上仍在加工硬化。頸縮後的工程應力曲線下降是幾何效應，並非材料「變弱」。

剪切應力與多軸載荷

除了拉伸和壓縮，工程中還需要理解多軸應力狀態。壓力容器壁同時承受周向和軸向拉伸（雙軸應力）。多軸應力下的降伏由降伏準則判定：Tresca 準則（最大剪切應力）——降伏發生在 $\tau_{\max} = \sigma_y/2$；von Mises 準則（畸變能）——降伏發生在等效應力 $\sigma_{eq} \ge \sigma_y$。von Mises 對延性金屬的預測通常比 Tresca 更準確。扭轉試驗的應力狀態為純剪切——這是測量剪切降伏強度的直接方法。

圖 6.3
模數反映鍵結剛度

彈性模數與原子間位能曲線在平衡距離附近的曲率相關：鍵結越強、曲線越陡，微小拉伸所需應力越大。合金化與冷加工可大幅改變降伏強度，卻通常只小幅改變 $E$，因為它們主要阻礙差排而未根本改變平均鍵結剛度。溫度升高使有效曲率降低，因此模數通常下降。

線性、割線與切線模數

線彈性材料以直線斜率定義 $E$；鑄鐵、聚合物、複合材料或多孔材料的曲線可能從一開始就非線性，此時可指定應變範圍求割線模數，或求某點的切線模數。不同定義數值不同，資料表與設計計算必須使用相同方法與溫度、應變速率條件。

剛度不等於強度

剛度描述彈性變形多少，強度描述何時開始塑性流動或破壞。高強鋼與低碳鋼的 $E$ 都約 200 GPa，但降伏強度可相差數倍；玻璃纖維複材沿纖維方向可很硬，橫向卻較軟。零件撓度還強烈依賴截面幾何，例如樑的彎曲剛度為 $EI$，增加截面慣性矩常比換材料更有效。

6.3　Hooke 定律與彈性模數

🔑 本節重點 ①Hooke 定律 $\sigma = E\epsilon$——線性彈性關係 ②$E$ 反映原子間鍵結的剛度（$r_0$ 處曲率）③$E$ 主要取決於鍵結類型，與微觀結構幾乎無關

在低應力下，大多數金屬表現線性彈性行為：$\sigma = E\epsilon$（Hooke 定律）。去除負載後變形完全回復——原子從平衡位置 $r_0$ 被拉開（鍵的伸長），但沒有永久位移（沒有差排移動）。$E$（Young's modulus，彈性模數）反映鍵結能–距離曲線在 $r_0$ 處的曲率（二階導數）——鍵結愈強 → 曲率愈大 → $E$ 愈高。因此 $E$ 主要取決於鍵結類型，與微觀結構（晶粒大小、差排密度、析出物）幾乎無關。鋼（~207 GPa，金屬鍵）和鋁（~69 GPa，金屬鍵較弱）的 $E$ 無法透過熱處理顯著改變——要提高剛性只能換材料或改變幾何形狀（$I$ 慣性矩）。

圖 6.4
卜松比與體積變化

單軸拉伸時材料通常橫向收縮，$\nu=-\epsilon_\text{trans}/\epsilon_\text{axial}$。三個方向的微小應變相加近似體積應變，因此 $\nu$ 接近 0.5 的材料在彈性變形時近乎不可壓縮；軟橡膠是典型例子。軟木的卜松比較低，受壓時不易向側面鼓出，適合作瓶塞。

各彈性常數的換算有前提

對均勻、各向同性、線彈性材料，$E=2G(1+\nu)$ 且 $E=3K(1-2\nu)$。若材料是單晶、層合複材、木材或具有方向性孔隙，兩個常數不足以描述完整行為，不能直接套用上述關係。此時需量測方向相依剛度矩陣，並清楚標示載荷與材料方向。

負卜松比材料

某些特殊晶格與內凹蜂巢結構受拉時反而橫向膨脹，稱為 auxetic 材料，$\nu<0$。它們不違反穩定性，但幾何單元的轉動與展開方式不同，可提升抗壓痕、能量吸收或曲面貼合能力。這提醒我們：巨觀彈性常數不只由化學組成決定，也可由微結構架構設計。

6.4　Poisson 比與彈性常數關係

🔑 本節重點 ①Poisson 比 $\nu = -\epsilon_x/\epsilon_z$：拉伸時橫向收縮的比例 ②$\nu \approx 0.3$（金屬），$\nu \approx 0.5$（橡膠/液體，體積守恆），$\nu \approx 0$（軟木）③$E = 2G(1+\nu)$——三個彈性常數的關係

當材料沿 $z$ 軸拉伸（$\epsilon_z > 0$）時，橫向會收縮：$\epsilon_x = \epsilon_y = -\nu\epsilon_z$。Poisson 比 $\nu = -\epsilon_x/\epsilon_z$ 量化了這種橫向收縮。不同材料的 $\nu$ 值反映其變形行為：$\nu = 0$（軟木）——拉伸時不變細，體積直接增加。這就是為什麼軟木塞容易拔出（壓縮時不膨脹、拉伸時不收縮）。$\nu = 0.5$（橡膠、液體）——體積守恆，拉伸變細恰好補償長度增加。大多數金屬 $\nu \approx 0.3$——拉伸時體積略微增加。

彈性常數關係（等向性材料）
$$E = 2G(1+\nu)$$
$G$ = 剪切模數 · $\nu$ = Poisson 比 · 等向性材料僅需兩個獨立彈性常數（第三個由關係式決定）

等向性材料有三個彈性常數——$E$（Young's modulus）、$G$（shear modulus）、$\nu$（Poisson's ratio）——但只有兩個是獨立的。已知任意兩個可計算第三個。對於大多數金屬（$\nu \approx 0.3$）：$G \approx 0.38E$。橡膠（$\nu \approx 0.5$）：$G \approx E/3$。軟木（$\nu \approx 0$）：$G = E/2$。

6.5　非彈性、比模數與彈性設計

非彈性仍可能完全恢復

理想彈性假設應力與應變同步，但真實材料常有時間延遲：載入後應變逐漸增加，卸載後又逐漸恢復，稱為非彈性或滯後彈性。它來自原子、缺陷或分子鏈重新排列，會在循環載荷中形成遲滯迴圈並耗散能量。若卸載後最終完全恢復，便不同於永久塑性變形。

彈性回復能與阻尼

線彈性材料單位體積儲存的能量為 $U_r=\sigma^2/(2E)$；到降伏前的最大值稱回復能模數，適合評估彈簧材料。高降伏強度能增加可儲能量，高模數反而使同應力下的彈性應變較小。阻尼材料的目的不同：它要把振動能轉成熱，因此重視遲滯面積而非完全回彈。

輕量化看比模數

重量受限設計常比較 $E/\rho$，但最佳指標取決於載荷模式：拉桿、樑與板的質量效率含有不同次方的 $E$ 與幾何尺度。碳纖維複材沿纖維方向比模數高，卻也有橫向、界面與衝擊弱點。材料指標只能初篩，最終仍需納入製程、接合、環境與失效模式。

🔑 本節重點 ①非彈性：時間依賴的彈性（加載/卸載有延遲）②比模數 $E/\rho$——航太選材的關鍵指標 ③改變結構剛度的三條路：換材料、改幾何、用複合材料

非彈性（anelasticity）：理想彈性是瞬時的（施加應力→立即變形），但真實材料中存在時間依賴的彈性行為——變形和回復需要時間。在高分子中極其顯著（黏彈性，Ch15）；在金屬中通常可忽略，但在高阻尼應用（如機床底座需吸收振動）中，非彈性是被刻意利用的性質——鑄鐵因石墨片的內摩擦而有優異的阻尼能力。

比模數（specific modulus = $E/\rho$）是衡量「給定重量下的剛度」的指標。鋁、鋼、鈦三者幾乎相同（$E/\rho \approx 26$ MN·m/kg）——相同重量的結構，三者剛度差不多。鈹（$E/\rho \approx 164$）和碳纖維複合材料（$E/\rho \approx 80$–200）遠高於金屬——這就是為什麼衛星結構和高端自行車架使用這些材料。

改變結構剛度的三條路：(1) 換材料——鋁→鋼→碳化鎢→鑽石（$E$ 逐漸升高）；(2) 改變幾何形狀——I 形樑比相同截面積的矩形樑剛得多（慣性矩 $I$ 增加數十倍）；(3) 使用複合材料——碳纖維的 $E$ 可達 200–900 GPa，但密度僅鋼的 1/4。記住：$E$ 無法透過熱處理改變——這是材料選擇中最重要的限制之一。

🔧 為什麼 $E$ 是材料選擇中最「頑固」的參數？
所有力學性質中，$E$ 是最難改變的——它直接來自原子間的鍵結強度。鋼無論是退火態（軟）還是淬火態（硬），$E$ 幾乎相同（~207 GPa）。要改變結構的剛度，只有換材料、改幾何、或用複合材料三條路——不能靠熱處理。

圖 6.6
降伏強度如何定義

若曲線有明顯上、下降伏點，可直接報告；多數金屬沒有清楚轉折，常以 0.2% 偏移法：從 $\epsilon=0.002$ 處畫與彈性線平行的直線，其交點為偏移降伏強度。它是工程約定而非原子尺度突變；對聚合物或特殊規範可能採不同偏移量。

抗拉強度與延性指標

抗拉強度是最大工程應力，適合品質比較，但延性金屬通常在達到它時才開始頸縮，並非立即斷裂。延性可由斷後伸長率與斷面收縮率表示；前者受標距影響，後者較聚焦頸縮區。比較材料時必須使用相同試件尺寸、標距與試驗標準。

韌性是整條曲線的面積

韌性表示破壞前每單位體積吸收的能量，等於應力–應變曲線積分。高強但低延性的材料未必韌，高延性但應力很低也未必吸能多。拉伸韌性、缺口衝擊能與斷裂韌性量測的是不同情境，不能互相直接替代；缺口、溫度與載入速率會改變破壞機制。

試驗條件是結果的一部分

應變速率提高常使金屬與聚合物的流動應力上升、延性改變；溫度升高通常降低強度並增加延性，但也可能引發動態應變時效。材料方向、熱處理、表面狀態與試件厚度同樣重要。因此完整報告應包含材料批次、取樣方向、規格、環境與載入速率。

6.6 拉伸性質——塑性變形

🔑 本節重點 ①降伏強度 $\sigma_y$（0.2% offset）②抗拉強度 $TS$ ③頸縮與 Considère 準則 ④延性 %EL 和 %RA ⑤韌性

當應力超過彈性極限，材料開始塑性變形——差排大量移動（Ch7）。降伏強度 $\sigma_y$ 通常使用 0.2% 偏位法測定（從 $\epsilon = 0.002$ 處畫平行於彈性區的線，與曲線的交點）。抗拉強度 $TS$ 是工程應力曲線的最大值——在此點之後頸縮（necking）開始。頸縮條件（Considère 準則）：$d\sigma_T/d\epsilon_T = \sigma_T$。在 Hollomon 關係 $\sigma_T = K\epsilon_T^n$ 下，頸縮發生在 $\epsilon_T = n$（加工硬化指數 = 均勻應變）。

延性：%EL = $(l_f-l_0)/l_0 \times 100$（伸長率），%RA = $(A_0-A_f)/A_0 \times 100$（斷面收縮率）。%RA 更能反映真正的延性——不受標距長度影響。脆性材料：%EL 韌性（toughness）= 應力–應變曲線下的總面積 = 單位體積材料在斷裂前吸收的能量（J/m³）。回彈模數 $U_r = \sigma_y^2/(2E)$——僅彈性變形時可吸收的能量。

📝 範例 6.1：拉伸性質計算
題目：鋼棒 $d_0=12.8$ mm, $l_0=50.8$ mm。最大負載 73.4 kN（頸縮），斷裂負載 62.0 kN。斷裂後 $l_f=66.0$ mm, $d_f=10.2$ mm。求 $TS$、%EL、%RA。

解：$A_0 = \pi(6.4)^2 = 128.7$ mm²。$TS = 73400/128.7 = 570$ MPa。%EL = $(66.0-50.8)/50.8 \times 100 = 29.9\%$。$A_f = \pi(5.1)^2 = 81.7$ mm²。%RA = $(128.7-81.7)/128.7 \times 100 = 36.5\%$。

韌性——強度與延性的乘積

韌性（toughness）是材料在斷裂前吸收能量的能力——它是應力–應變曲線下的總面積：$U_T = \int_0^{\epsilon_f} \sigma d\epsilon$（單位 J/m³）。高韌性需要同時具備高強度（曲線高）和高延性（曲線長）。一個極強但脆的材料（如玻璃，$TS$ 可達數 GPa 但 $\epsilon_f  50%）韌性也不高——吸收的能量有限（曲線太低）。最佳組合：中高強度 + 良好延性——例如調質鋼（淬火+回火）和鈦合金。

回彈模數 $U_r = \sigma_y^2/(2E)$ 是僅在彈性範圍內可吸收的能量——對彈簧設計至關重要。要提高回彈模數，應選擇高 $\sigma_y$ 和低 $E$ 的材料（高強度+高彈性應變）。這就是為什麼鐘錶發條使用高碳鋼（高 $\sigma_y$）而非鋁（低 $\sigma_y$）——雖然鋼的 $E$ 更高，但 $\sigma_y^2$ 的貢獻遠大於 $E$ 的增加。

🔧 韌性測試：
Charpy 與 Izod 衝擊試驗
靜態拉伸曲線下的面積是「靜態韌性」，但實際服役中材料常承受衝擊（動態載荷）——此時需要「動態韌性」。
Charpy V-notch 試驗是標準方法：在試片上加工 V 形缺口（應力集中點）→ 擺錘撞擊 → 量測試片斷裂吸收的能量（J）。關鍵發現：BCC 金屬（鋼）在低於 DBTT 時，衝擊吸收能從 >100 J 驟降至 

圖 6.7
真應力–真應變揭示加工硬化

均勻塑性區常以 Hollomon 式 $\sigma_T=K\epsilon_T^n$ 擬合，其中 $K$ 是強度係數，$n$ 是加工硬化指數。$n$ 越大，材料越能在局部變薄後提高流動應力、延緩變形集中，因此板材成形性通常較佳。擬合時應使用真塑性應變，即扣除彈性部分。

頸縮的 Considère 條件

拉伸中截面縮小降低承載面積，加工硬化則提高材料流動應力；當硬化增量恰好無法補償面積減少時，均勻變形失穩並開始頸縮，條件為 $d\sigma_T/d\epsilon_T=\sigma_T$。對 Hollomon 材料，均勻真應變近似等於 $n$，建立加工硬化與均勻延伸率的直接連結。

頸縮後不能只靠簡單換算

頸縮區具有多軸應力且截面沿軸向不均勻，$\sigma_T=F/A$ 雖可用最小瞬時面積估算平均值，仍未修正應力三軸度。精確流動曲線需量測局部輪廓並採 Bridgman 修正、數位影像相關或反算有限元素。把工程曲線下降段直接轉換會低估材料的真實硬化。

6.7 真實應力與真實應變

🔑 本節重點 ①$\sigma_T = F/A_i$, $\epsilon_T = \ln(l_i/l_0)$ ②Hollomon $\sigma_T = K\epsilon_T^n$ ③$n$ = 均勻應變 = 頸縮點 ④$\epsilon_T$ 可加，$\epsilon$ 不可加

為什麼需要真實應力–應變？因為工程應力–應變在頸縮後給出的信息是誤導的——$TS$ 之後的下降只是幾何效應（$A_0$ 不更新），材料本身仍在加工硬化。真實應力 $\sigma_T = F/A_i$ 使用瞬時面積，因此頸縮後仍持續上升直到斷裂。

真實應變的數學形式 $\epsilon_T = \ln(l_i/l_0)$ 來自對瞬時長度的積分：$d\epsilon_T = dl/l$，積分得 $\epsilon_T = \ln(l/l_0)$。這個定義賦予真實應變一個工程應變缺少的性質：可加性。若先拉伸 50%（$l_0 \to 1.5l_0$）再拉伸 50%（$1.5l_0 \to 2.25l_0$），總工程應變 = $(2.25-1)/1 = 125\%$——不是 50%+50%=100%。但總真實應變 = $\ln(1.5) + \ln(1.5) = \ln(2.25) = 0.811$——可完美疊加。

在均勻變形區（頸縮前），Hollomon 方程式 $\sigma_T = K\epsilon_T^n$ 是一個優秀的經驗擬合。$n$（加工硬化指數）的物理意義：它等於頸縮開始時的真實應變（$\epsilon_T = n$）。$n \approx 0.1$–0.2（高強度鋼、鋁合金——頸縮早）→ 均勻變形量小；$n \approx 0.4$–0.5（退火銅、沃斯田鐵不銹鋼——頸縮晚）→ 均勻變形量大。$n$ 值對深拉（deep drawing）和拉伸成形至關重要——$n$ 太小 → 局部變薄 → 破裂。

📝 自編概念例：從拉伸曲線反推 Hollomon 參數

題目：某金屬在均勻變形區兩個點的數據：$\epsilon_T=0.1$ 時 $\sigma_T=400$ MPa；$\epsilon_T=0.2$ 時 $\sigma_T=500$ MPa。求 $K$ 和 $n$。

解：$\ln\sigma_T = \ln K + n\ln\epsilon_T$。兩點代入：$\ln 400 = \ln K + n\ln 0.1$；$\ln 500 = \ln K + n\ln 0.2$。相減：$\ln(500/400) = n\ln(0.2/0.1)$ → $0.223 = n \times 0.693$ → $n = 0.32$。代回：$\ln K = \ln 400 - 0.32\ln 0.1 = 5.99 + 0.74 = 6.73$ → $K = 837$ MPa。

預測：頸縮發生在 $\epsilon_T = n = 0.32$（對應 %EL ≈ $\exp(0.32)-1 = 38\%$ 均勻伸長）。$n=0.32$ 屬於中等加工硬化能力——適合中等深拉成形。

卸載路徑與永久應變

塑性區卸載時，曲線近似沿斜率 $E$ 返回；可恢復部分是彈性應變，與應力除以模數同階，剩餘截距為永久塑性應變。高強度、低模數材料的彈性回復比例較大，因此鈦合金與高強鋼板成形後的回彈往往比低強鋼明顯。

回彈與殘留應力

彎曲時外側受拉、內側受壓，中間區可能仍保持彈性。卸載後各層想恢復的程度不同，造成曲率改變與自平衡殘留應力。模具補償可採過彎、壓底、拉伸彎曲或數值預測；若只用單軸降伏強度而忽略加工硬化與各向異性，回彈估算容易偏差。

Bauschinger 效應

材料先向一方向塑性變形後，反向載入的降伏強度可能下降，稱 Bauschinger 效應。它與差排結構造成的背應力有關，對反覆彎曲、矯直與循環載荷很重要。單純各向同性硬化模型只讓降伏面均勻擴大，無法描述此現象；運動硬化模型則允許降伏面平移。

6.8　卸載後的彈性回復（Elastic Recovery After Plastic Deformation）

🔑 本節重點 ①塑性變形後卸載 → 彈性應變回復，塑性應變保留 ②永久應變 $\\epsilon_p$ = 總應變 − 回復的彈性應變 ③殘留應力（residual stress）來自不均勻塑性變形 → 疲勞、應力腐蝕的根源

當材料經歷塑性變形後卸載（移除外力），彈性應變部分會回復，但塑性應變部分永久保留。在應力–應變曲線（圖 6.6）上，卸載路徑是一條與初始彈性段平行的直線（斜率 = 彈性模數 $E$，因為卸載是純彈性過程）。永久應變 $\\epsilon_p$ 的計算：$\\epsilon_p = \\epsilon_{\\text{total}} - \\epsilon_{\\text{elastic}}$，其中 $\\epsilon_{\\text{elastic}} = \\sigma/E$（卸載時的應力除以彈性模數）。

這個看似簡單的概念有一個極其重要的工程後果：殘留應力（residual stress）。當一個構件（例如彎曲的樑或軋延的板）經歷不均勻的塑性變形——某些區域的永久應變大於其他區域——卸載後，高應變區域「想」保持較大尺寸、低應變區域「想」保持較小尺寸，兩者互相約束 → 產生自平衡的內應力場。殘留應力可以是拉伸（危險——促進疲勞裂紋和應力腐蝕）或壓縮（有益——提高疲勞壽命，如噴丸 shot peening、表面滾壓）。

💡 為什麼彎曲後會「彈回來」？
將金屬板彎曲後釋放——它會回彈（springback）一點點。這是因為彎曲時外側纖維拉伸降伏、內側壓縮降伏，中間某處存在彈性核心（未降伏）。卸載時彈性核心回復原狀，帶動整個截面回彈。模具設計必須預留回彈補償——將模具角度做得比目標角度「過彎」一些。高強度鋼的回彈（>屈服強度/E）比低碳鋼大得多——這是高強鋼成形的核心挑戰。

壓縮試驗的摩擦與鼓肚

理想單軸壓縮需要端面自由橫向擴展，但壓板摩擦限制端部變形，使圓柱試件形成鼓肚並產生三軸應力。潤滑、適當高徑比與平行端面可減少誤差；試件太細長又可能屈曲。脆性材料常用壓縮試驗，因夾持容易且不會像拉伸那樣被微小表面裂紋立即拉開。

剪切與扭轉的關係

純剪切中 $\tau=G\gamma$；圓軸扭轉時，剪應力從中心零值線性增加至表面最大值，$\tau(r)=Tr/J$，扭轉角與 $TL/(GJ)$ 成正比。這些式子假設線彈性、圓截面與小變形；非圓截面會翹曲，塑性扭轉後分布也不再線性。

多軸降伏的等效化

延性金屬的塑性流動主要由偏差應力而非靜水壓力控制。von Mises 準則把多軸狀態換成等效應力，達單軸降伏強度時預測降伏；Tresca 準則使用最大剪應力，通常稍保守。脆性材料對最大主拉應力與靜水壓較敏感，不能盲目沿用延性金屬準則。

6.9　壓縮、剪切與扭轉試驗

🔑 本節重點 ①拉伸 ≠ 全部——壓縮、剪切、扭轉各有適用情境 ②脆性材料（陶瓷、鑄鐵）的壓縮強度 > 拉伸強度 ③剪切：$\\tau = F/A_0$，扭轉：$\\tau = Tr/J$ ④不同載荷模式激發不同的破壞機制

迄今為止的討論集中在拉伸試驗——但工程構件承受的載荷遠不止拉伸。三種重要的其他載荷模式：

壓縮試驗（compression test）——施加單軸壓縮力。試樣通常為短圓柱（高度/直徑 ≈ 1.5–2.0，避免挫曲 buckling）。壓縮應力 $\\sigma_c = F/A_0$，壓縮應變 $\\epsilon_c = (h_0-h)/h_0$。脆性材料（陶瓷、鑄鐵、混凝土）的壓縮強度顯著高於拉伸強度——因為拉伸時裂紋在垂直於載荷方向張開（模式 I），而壓縮時裂紋趨向閉合（或沿傾斜面剪切破壞）。鑄鐵的 $\\sigma_{c,\\text{UTS}}/\\sigma_{t,\\text{UTS}} \\approx 3$–5；混凝土可達 ~10。這就是為什麼拱橋和穹頂用磚石和混凝土——只受壓。

剪切試驗（shear test）——施加平行於平面的力。剪切應力 $\\tau = F/A_0$，剪切應變 $\\gamma = \\tan\\theta \\approx \\Delta x/y_0$（對於小變形）。剪切試驗用於測定：鉚釘和螺栓的剪切強度、複材層間（interlaminar）剪切強度、黏合劑的搭接（lap shear）強度。注意：延性金屬的剪切降伏強度約為拉伸降伏強度的 0.577 倍（von Mises 準則，§7.4）：$\\tau_y \\approx \\sigma_y/\\sqrt{3}$。

扭轉試驗（torsion test）——旋轉圓柱。扭轉施加的是純剪切（垂直於半徑方向的圓周剪切應力），且剪切應力沿半徑線性變化——表面最大、中心為零。最大表面剪切應力：$\\tau_{\\text{max}} = Tr/J$，其中 $T$ = 扭矩（torque），$r$ = 試樣半徑，$J = \\pi r^4/2$（極慣性矩）。扭轉剪切應變：$\\gamma = r\\phi/L$，$\\phi$ = 扭轉角。扭轉試驗特別適合高延性材料——不像拉伸試驗有頸縮不穩定性，扭轉可以在極大應變下仍保持穩定。用於測定剪切模數 $G$（$G = \\tau/\\gamma$）、彈簧材料、傳動軸的設計。

⚡ 拉伸強度 ≠ 萬能指標
初學者常只問「拉伸強度多少」，但實際構件可能不以拉伸破壞——齒輪以接觸疲勞（Hertz 應力）、傳動軸以扭轉疲勞、混凝土柱以壓碎、鉚釘以剪切。材料選擇必須考慮實際服役載荷模式——單純看拉伸強度會誤導整個設計。

圖 6.10
硬度量的是局部塑性抗力

壓頭下方同時存在壓縮、剪切與拘束，硬度不是基本材料常數，而是特定壓頭、荷重與時間下的比較值。金屬硬度常與抗拉強度相關，因兩者都受塑性流動阻力控制，但換算係數依材料與加工硬化而變；對陶瓷、鑄鐵、冷加工材料或鍍層尤其不能套用通用公式。

如何選硬度尺度

Rockwell 快速、直接讀值，適合量產；Brinell 壓痕大，可平均粗大或不均勻組織；Vickers 以幾何相似的金字塔壓頭涵蓋廣荷重；Knoop 的淺長壓痕適合脆薄層。選擇時要讓壓痕足夠大以代表微結構，又足夠小以避免基材、邊界或相鄰壓痕影響。

壓痕尺寸效應與製樣

微小荷重下硬度可能隨壓痕尺寸改變，原因包括幾何必需差排、表面加工硬化、粗糙度與量測解析度。表面需平整、厚度足夠，壓痕中心通常應離邊緣與其他壓痕數倍對角線距離。測鍍層或滲碳層時應做深度剖面並控制壓痕深度，否則讀值會混入基材。

6.10 硬度（Hardness）

🔑 本節重點 ①硬度=抵抗局部塑性變形 ②Brinell/Rockwell/Vickers/Knoop 各有所長 ③鋼：$TS$(MPa) ≈ 3.45 × HB ④硬度–強度關係是經驗而非物理定律

硬度試驗是材料測試中最實用的方法——比拉伸試驗更快、更便宜、接近非破壞性（僅留下一個小壓痕，不破壞零件）。但硬度不是一個「基本」力學性質——它測量的是材料對壓痕（局部塑性變形）的抵抗，應力狀態是複雜的三軸壓縮，與拉伸試驗的單軸拉伸完全不同。

四大
硬度試驗的選擇邏輯：Brinell（HB）——10 mm 鋼球或碳化鎢球，3000 kg 負載。壓痕大（~2–6 mm），適合鑄造和鍛造等宏觀不均勻材料（平均掉局部變化）。常用於鋼鐵和鑄造鋁合金的進料檢驗。Rockwell（HRB, HRC）——多種壓頭/負載組合，直讀硬度值（不需量測壓痕），最快速的常規檢測。HRC（鑽石錐，150 kg）用於硬化鋼；HRB（1/16" 球，100 kg）用於軟鋼和有色金屬。Vickers（HV）——鑽石方錐，負載範圍極廣（1 g–100 kg），顯微硬度——可測量單一晶粒、薄層、或析出物的硬度。壓痕永久對角線需顯微鏡量測。Knoop（HK）——長菱錐，壓痕淺而長——特別適合脆性材料（陶瓷）和薄塗層（不會穿透塗層）。

硬度–強度轉換的陷阱：鋼的 $TS \approx 3.45 \times$ HB 非常有用——你可以從一個快速非破壞性硬度測試估算拉伸強度。但這個關係僅對鋼成立（且對冷加工鋼需要修正係數）。鑄鐵（石墨片相當於內缺口→拉伸強度低於硬度預測）、鋁合金、鈦合金各有自己的換算關係。永遠查閱材料專屬的換算表（ASTM E140），不要盲目套用鋼的公式。

💡 
硬度試驗中壓痕下方發生了什麼？
壓頭下方形成一個塑性變形區，周圍被彈性變形區包圍。卸載時，彈性區回彈，擠壓塑性區——這導致壓痕在卸載後略微變小（彈性回復）。硬度值反映的是塑性流動應力，約等於產生 ~8% 塑性應變所需的真實應力（Tabor 的經典分析）。這就是為什麼硬度與 $TS$（而非 $\sigma_y$）相關性更好——$TS$ 也涉及大量塑性變形。

圖 6.11
變異可能來自材料，也可能來自量測

同批試件的差異可能來自成分、孔隙、晶粒、表面缺陷或取樣方向，也可能來自機台校正、操作者與環境。重複量測同一試件主要估計量測重複性，量測多個不同位置與試件才包含材料不均勻性；兩者若未分開，改善製程時容易找錯原因。

平均值之外至少看標準差

平均值描述中心，標準差描述離散；變異係數 $CV=s/\bar{x}$ 方便比較不同量級，但平均接近零時不適用。樣本平均的信賴區間反映估計不確定度，並不表示指定比例的個別產品都落在其中。規格合格率應根據個體分布與製程能力，而非只看平均值是否在規格內。

分布模型需配合破壞機制

尺寸與加工誤差常可近似常態分布；由最嚴重缺陷控制的脆性強度常用 Weibull 分布，受測體積越大，包含致命缺陷的機率越高。選模型前應看直方圖、機率圖與物理機制。少量離群值不能因「不好看」就刪除，應先查明製樣、量測或真實異常來源並留下紀錄。

6.11　材料性質的變異性與統計本質

🔑 本節重點 ①材料性質不是常數——有統計分布 ②同一爐鋼的不同試片強度也有變異 ③A-basis 和 B-basis 是航太材料的統計下限 ④可靠度設計取代單一安全係數

材料性質不是單一值——即使同一爐鋼、同一批熱處理，不同試片的降伏強度也有變異。變異的來源包括：成分的微觀偏析（鑄錠不同部位的合金元素含量略有差異）、晶粒大小分布（不同位置的晶粒不可能完全均勻）、表面品質（加工刀痕、脫碳層深度不一）、以及試驗誤差。因此安全的工程設計不能使用「平均強度」——必須使用統計下限。

航太材料的統計基礎：A-basis（99% 信心水準下 95% 母體超過的值）——用於關鍵結構（機翼主樑、起落架）。需要至少 100 個試片的統計數據。B-basis（95% 信心水準下 90% 母體超過的值）——用於次要結構。需要至少 30 個試片。這些統計下限遠低於算術平均值——例如 7075-T6 板材的平均 $\sigma_y$ 約 500 MPa，但 A-basis 可能僅 ~430 MPa（變異係數 ~5–8%）。

現代設計趨勢是從單一安全係數轉向可靠度設計（reliability-based design）：分別量化材料強度的統計分布（平均值 + 標準差）和服役負載的統計分布，計算失效機率，確保其低於可接受值（如航空關鍵件要求失效機率 

圖 6.12
安全係數吸收哪些未知

安全係數不只是把強度除以固定數字；它用來涵蓋載荷波動、材料散布、尺寸公差、模型誤差、環境劣化與失效後果。若這些因素已用機率模型或分項係數明確處理，再疊加過大的總安全係數可能造成不必要重量；若資料不足或後果嚴重，則需更保守。

基準強度必須對應失效模式

延性零件防永久變形常以降伏強度為基準；脆性材料可能以斷裂強度或 Weibull 設計值；循環載荷要用疲勞資料；高溫長期載荷需用潛變破裂強度。把抗拉強度一律當容許值，會忽略零件可能在遠低於抗拉強度時因疲勞、屈曲、腐蝕或裂紋擴展失效。

可靠度設計的基本流程

先定義極限狀態，再建立載荷效應 $S$ 與抗力 $R$ 的分布；失效發生於 $S>R$。設計目標是讓兩分布重疊機率低於可接受值，而非保證「絕不失效」。敏感度分析可找出最值得降低的不確定性，例如改善材料檢驗、限制缺陷尺寸或監測實際載荷，往往比一味增加截面更有效。

6.12　安全係數——不同產業的取捨

🔑 本節重點 ①$\sigma_w = \sigma_y/N$——設計應力 = 降伏強度/安全係數 ②$N$ 取決於不確定性程度 ③航空 $N \approx 1.2$–1.5，建築 $N \approx 2$–5 ④盲目增加 $N$ = 過度設計 = 浪費重量和成本

安全工作應力 $\sigma_w = \sigma_y/N$，$N$ 為安全係數。$N$ 的大小反映設計的不確定性——不確定性愈高，$N$ 愈大。不同產業的安全係數差異巨大，反映對不確定性的不同容忍度：電梯纜繩 $N \approx 10$–12（人命攸關 + 磨損 + 檢測困難）；壓力容器 $N \approx 3.5$–4（爆炸後果嚴重）；航太結構 $N \approx 1.2$–1.5（材料經嚴格檢驗 + 負載精確分析 + 定期無損檢測 + 重量極其昂貴）；建築 $N \approx 2$–5（負載不確定性大——地震、風載、使用方式變更）。

⚡ 設計基於 $\sigma_y$ 而非 $TS$
大多數工程設計基於降伏強度——一旦屈服，零件發生永久變形，功能喪失。只有在爆破盤等特定應用才用到 $TS$。初學者常見錯誤：用 $TS$ 算安全係數 → 零件可能因過度變形而失效。

🔧 安全係數的哲學——不是「愈大愈安全」
過大的安全係數導致過度設計——增加重量（航太每多 1 kg 成本數萬美元）、增加材料消耗、可能反而引入新問題（重型結構的地震反應更大）。最佳設計是在充分理解負載和材料統計特性後，選擇最小可接受的安全係數。盲目增加 $N$ 是工程判斷力不足的表現——不是「更保守」，而是「更不了解」。

應力–應變曲線的宏觀詮釋——從曲線形狀讀出材料故事

🔑 本節重點 ①曲線斜率=$E$（剛度）②曲線高度=$TS$（強度）③曲線長度=延性 ④曲線下面積=韌性 ⑤曲線形狀反映材料類別

一條應力–應變曲線可以講述整個材料的「性格」：高窄型（高 $TS$、低 %EL）——高強度鋼、工具鋼。堅硬但缺乏延性預警，斷裂前幾乎無塑性變形。用於切削工具和彈簧。低長型（低 $\sigma_y$、高 %EL）——退火純金屬（純銅、純鋁）。極軟、極易成形但強度低。用於深拉零件和導線。中間隆起型（中等 $TS$、中等 %EL、明顯降伏點）——低碳鋼。降伏後出現降伏點伸長（Lüders 帶傳播），曲線上有明顯的上下降伏點。這來自碳原子對差排的釘紮效應（Cottrell 氣團）。無明顯降伏型——鋁合金、銅合金、沃斯田鐵不銹鋼。從彈性平滑過渡到塑性，無明顯降伏點——必須用 0.2% offset 法定義 $\sigma_y$。

這些差異的根源在於差排行為（Ch7）：降伏點現象需要間隙溶質原子釘紮差排（低碳鋼中的碳）；FCC 金屬沒有降伏點是因為差排一開始就可以自由移動；加工硬化率（曲線斜率）反映了差排密度隨應變的增長速率。

📝 自編概念例：從應力–應變曲線反推材料類型

情境：你拿到一條未知材料的拉伸曲線。特徵：$E \approx 200$ GPa，有明顯上下降伏點（上降伏 350 MPa，下降伏 300 MPa），降伏平台延伸約 3% 應變，之後應力上升至 $TS = 550$ MPa，%EL = 25%。

診斷：(1) $E = 200$ GPa → 鋼（鐵基材料）。(2) 有降伏點現象 → 低碳鋼（碳釘紮差排）。(3) $TS = 550$ MPa → 估計碳含量 ~0.2–0.3 wt%（對照 AISI 1020–1030）。(4) %EL = 25% → 良好延性，適合冷成形。這是典型的熱軋低碳結構鋼——用於建築型鋼和管線。

補強專題：硬度試驗怎麼選？換算值為何不能當真值？

方法	壓頭／量測	適合情境	主要限制	

  Brinell	硬球；量壓痕直徑	鑄鐵、鍛件、組織較粗材料	壓痕大，不適合薄件或成品表面	

  Rockwell	金剛石圓錐或硬球；量深度	快速品管、大量金屬零件	需選對標尺；薄件與曲面易失真	

  Vickers	金剛石四角錐；量對角線	從微硬度到一般硬度、薄層	表面需平整，量測較慢	

  Knoop	細長菱形壓頭	脆性材料、塗層、極薄區域	方向性與表面製備影響明顯	

⚠️ 硬度換算不是材料定律：HRC、HB、HV 與拉伸強度的關係是針對特定材料族建立的經驗相關。冷加工鋼、鑄鐵、鋁合金或表面硬化件即使硬度相同，拉伸強度與延性也可能不同；不可跨材料族直接套表。

  試片厚度通常應足以避免基材或背面影響，壓痕中心也要遠離邊緣與其他壓痕。若量測滲碳層或塗層，應降低載荷並報告載荷、保持時間、量測位置與方法，單寫「硬度 700」沒有可重現性。

公式使用契約：工程應力與真實應力

公式	成立條件	不可直接使用的情況	

  $\sigma_T=\sigma(1+\epsilon)$	均勻變形、體積近似不變	頸縮開始後，局部截面不再由整體伸長決定	

  $\epsilon_T=\ln(1+\epsilon)$	量測長度內變形均勻	局部頸縮區需直接量測瞬時尺寸	

  $E=\sigma/\epsilon$	線性彈性區、小應變	降伏後或明顯非線性材料	

頸縮後若要取得可信的真實應力，應以頸部瞬時最小截面計算，並在高精度分析中考慮三軸應力狀態修正；不能把均勻變形公式一路套到斷裂。

本章摘要

力學性質核心參數對照表

參數	定義	公式/測定	工程意義	

彈性模數 $E$	抵抗彈性變形的剛度	$\\sigma = E\\epsilon$（Hooke 定律）	來自鍵結剛度；無法熱處理改變	

降伏強度 $\\sigma_y$	塑性變形起始應力	0.2% offset 法	設計基準——超過即永久變形	

抗拉強度 $TS$	工程應力最大值	$F_{\\max}/A_0$	頸縮起始點；非斷裂點	

延性 %EL	斷裂前塑性伸長量	$(l_f-l_0)/l_0 \\times 100$	>5% 為延性；取決於標距	

斷面收縮率 %RA	頸縮處截面縮小量	$(A_0-A_f)/A_0 \\times 100$	比 %EL 更能反映真實延性	

韌性	斷裂前吸收的總能量	$\\int_0^{\\epsilon_f} \\sigma d\\epsilon$（曲線下面積）	同時考量強度和延性	

真實應力 $\\sigma_T$	基於瞬時面積	$F/A_i$	頸縮後仍上升；$\\sigma_T = K\\epsilon_T^n$	

加工硬化指數 $n$	均勻變形能力	$\\epsilon_T = n$ 時頸縮	$n$ 愈大→均勻變形量愈大	

Brinell 硬度 HB	抵抗壓痕	鋼球壓頭，測壓痕直徑	鋼：$TS$(MPa) ≈ 3.45×HB	

安全係數 $N$	設計餘裕	$\\sigma_w = \\sigma_y/N$	航空 1.2–1.5；建築 2–5	

🔑 核心收穫

應力–應變曲線 = 材料的身分證：斜率 ($E$)、高度 ($TS$)、長度 (延性)、面積 (韌性)——全部資訊在一條曲線上。

$E$ 無法透過加工改變：來自原子間鍵結的剛度，與微觀結構幾乎無關。要提高剛性只能換材料。

設計基於 $\\sigma_y$，不是 $TS$：零件永久變形即功能失效——降伏是真正的工程極限。

硬度 ≈ 強度（對金屬）：快速、便宜、接近非破壞性——但適用範圍有限制。

📝 概念診斷題

兩個拉伸試片具有完全相同的化學成分和熱處理，但試片 A 的標距長度為 50 mm，試片 B 為 25 mm。兩者測得的 %EL 是否相同？如果不問，哪個更大？為什麼？提示：頸縮後的局部變形集中在頸縮區，與標距無關。

一個設計工程師需要選一種材料用於彈簧——要求能承受大變形但完全回復。應優先考慮哪個力學參數：$\\sigma_y$、$TS$、還是 $U_r$（回彈模數）？$U_r$ 的公式是什麼？

真實應力–應變曲線在頸縮後仍持續上升，但工程應力–應變曲線在 $TS$ 後下降。這是否意味著材料在頸縮後「變弱」了？解釋這個表面矛盾。

兩個鋼試片：A 的硬度為 200 HB，B 為 400 HB。估算它們的 $TS$。如果 A 的 %RA = 60%，B 的 %RA = 20%，哪個更韌？

為什麼
硬度試驗不能直接給出「真正的」降伏強度，而需要依賴經驗關係（如鋼的 $TS \\approx 3.45 \\times$ HB）？提示：
硬度試驗的應力狀態（三軸壓縮）與拉伸試驗（單軸拉伸）的差異。

⚠️ 初學者常見錯誤

❌ $TS$ 是斷裂時的應力
錯。$TS$ 是工程應力最大值（頸縮開始時）。斷裂時的工程應力低於 $TS$。

❌ 硬的材料一定強
錯。陶瓷極硬但抗拉強度低（脆性斷裂發生在降伏之前）。硬度–強度對應關係僅對金屬成立。

❌ $E$ 可以透過熱處理提高
錯。$E$ 是鍵結性質決定的，幾乎不受微觀結構影響。要提高鋼的剛性，只能換材料（如改為碳化鎢），不能靠熱處理。

❌ 安全係數愈大愈安全
不全對。過大的安全係數導致過度設計——增加重量（航太每多 1 kg 成本數萬美元）、增加材料消耗、可能反而引入新問題（重型結構的地震反應更大）。最佳設計是在充分理解負載和材料統計特性後，選擇最小可接受的安全係數。盲目增加 $N$ 是工程判斷力不足的表現。

📚 延伸資源

Dieter, G.E., Mechanical Metallurgy — 力學性質與塑性變形的經典教科書，對 Hollomon 方程式和頸縮理論有深入處理

ASTM E8/E8M: Standard Test Methods for Tension Testing of Metallic Materials — 拉伸試驗的標準操作規範

ASTM E140: Standard Hardness Conversion Tables — 各硬度尺度之間的換算表

下一章預告：第 7 章：差排與強化機制——四大強化機制如何從微觀層面提高金屬的降伏強度

File: material-science/html/chapters/ch7_dislocations_zh.html
第 7 章 差排與強化機制 — 材料科學學習教材

← 返回學習中心
☰

  材料科學 · 第 7 章Dislocations & Strengthening

本章預覽
學習目標

  7.1–7.7 差排與滑移
7.1 滑移系統
7.2 Schmid定律
7.3 CRSS
7.4 von Mises
7.5 滑移線
7.6 多晶變形
7.7 變形雙晶

  7.8–7.10 四大強化機制
7.8 晶粒+固溶
7.9 加工硬化
7.10 析出硬化

  7.11–7.13 回復與再結晶
7.11 回復
7.12 再結晶
7.13 晶粒成長

  摘要
關鍵概念
常見錯誤
延伸資源

  🧪 推導

🌙 深色模式

第 7 章 · Callister Ch 7, pp.199–227
差排與強化機制
Dislocations and Strengthening Mechanisms · 29 頁 · 13 節

📌 本章要解決的核心問題
為什麼純金柔軟可延，但添加少量銅就變得堅硬？為什麼細晶粒鋼比粗晶粒鋼更強？為什麼敲打金屬（冷加工）使它變硬但也變脆？本章從差排的運動和障礙物的角度，統一解釋金屬的四大強化機制——晶粒細化、固溶強化、加工硬化、析出硬化——以及加熱時微觀結構如何透過回復和再結晶回到軟態。

🔑 關鍵概念

滑移系統 = 滑移面 + 滑移方向：FCC 12 個、BCC 12–48 個、HCP 3 個

Schmid 定律：$\tau_R = \sigma \cos\phi\cos\lambda$——分解剪切應力達到 $\tau_{crss}$ 時啟動滑移

晶粒細化（Hall-Petch）：$\sigma_y = \sigma_0 + k_y d^{-1/2}$——唯一同時提高強度和韌性

固溶強化：雜質原子晶格畸變→阻礙差排

加工硬化：塑性變形產生更多差排→差排交互作用→繼續變形更困難

回復：加熱→差排重排為低能組態（多邊化）

再結晶：無應變新晶粒成核和成長→完全消除加工硬化

晶粒成長：大晶粒吞併小晶粒→強度下降

⚡ 先備知識：Ch4 差排概念（刃型/螺旋型/Burgers 向量）、Ch3 晶體結構（滑移面與方向）、Ch6 降伏強度。

先備知識橋接

⚡ 進入本章前需具備的基礎

Ch4 §4.5：差排的兩種基本類型（刃差排 $\mathbf{b} \perp$ 線、螺旋差排 $\mathbf{b} \parallel$ 線）、Burgers 向量的定義和意義

Ch3：FCC/BCC/HCP 晶體結構、最密堆積面和方向——滑移系統的晶體學基礎

Ch6：降伏強度 $\sigma_y$、塑性變形的定義——本章解釋「為什麼」降伏發生以及「如何」提高 $\sigma_y$

圖 7.1

7.1　滑移系統——差排的「軌道」

滑移系統數目不等於實際可動性

列出幾何上可能的晶面與方向，只完成了第一步。差排能否在實際溫度與載入速率下移動，還取決於差排核心寬度、Peierls 阻力與交滑移能力。FCC 的密排面與密排方向使差排核心較寬、晶格摩擦低，因此即使低溫仍常有良好延性。BCC 沒有真正密排面，尤其螺旋差排核心分散在多個晶面上，移動需以熱激活形成 kink-pair；低溫或快速載入時流動應力便大幅增加。

如何檢查一組滑移系統

以 $(hkl)[uvw]$ 表示時，滑移方向必須位於滑移面內，因此需滿足 $hu+kv+lw=0$。接著利用晶體對稱性列出等效面與方向，排除正、反方向的重複計數。HCP 的四指數記號還需符合 $u+v+t=0$。這套檢查能避免只背誦「12 個系統」，卻把不在面內的方向錯配給晶面。

滑移系統也決定塑性各向異性。軋延或擠製造成的晶體織構會讓多數晶粒的易滑移方向集中，使縱向、橫向與厚度方向具有不同降伏、深抽與耳高行為；因此多晶即使化學成分均勻，也未必是力學各向同性。

最後要區分「滑移系統總數」與「獨立且可啟動的系統數」：對稱等效不代表線性獨立，高 CRSS 的系統在指定條件下也不能算作有效塑性自由度。

這項區分也是比較 FCC、BCC 與 HCP 延性的必要前提。

深入理解：密排面具有較大面間距，密排方向則對應最短 Burgers 向量；由於差排線能約與 $Gb^2$ 成正比，這種組合通常具有最低滑移阻力。FCC 有 12 組易動系統；BCC 雖有更多候選系統，螺旋差排核心卻使其運動對溫度與應變速率高度敏感。

🔑 本節重點 ①滑移系統 = 滑移面 + 滑移方向 ②滑移面是原子密度最高的平面（面間距最大）③滑移方向是原子密度最高的方向（最短 Burgers 向量）④FCC: {111}⟨110⟩(12), BCC: {110}⟨111⟩(12–48), HCP: (0001)⟨11-20⟩(3)

差排不是隨意移動的——它們沿著特定的晶體學面和方向運動，就像火車必須沿鐵軌行駛。一個滑移面加一個滑移方向構成一個滑移系統。滑移面通常是原子密度最高的平面（面間距最大 → 面與面之間的鍵結最弱 → 滑移阻力最小）；滑移方向是原子密度最高的方向（最短 Burgers 向量 → 能量最低，因為 $E \propto |\mathbf{b}|^2$）。

三大晶體結構的滑移系統：FCC——滑移面 {111}（4 個等效面）× 滑移方向 ⟨110⟩（每個面 3 個方向）= 12 個滑移系統。豐富的滑移系統使 FCC 金屬（Al, Cu, Ni, γ-Fe）具有極佳的室溫延性。BCC——滑移面 {110}, {112}, {123}（取決於溫度）× 滑移方向 ⟨111⟩（最密方向）= 12–48 個潛在滑移系統。但 BCC 的螺旋差排運動是熱激活的 → 低溫下滑移困難 → DBTT（Ch8）。HCP——滑移面 (0001)（基底面）× 滑移方向 ⟨11-20⟩（3 個方向）= 僅 3 個基底滑移系統。遠不足以滿足 von Mises 準則（需要 ≥5 個獨立系統）→ HCP 金屬（Mg, Zn, Ti-α）室溫脆性。

圖 7.2

7.2　Schmid 定律——哪個滑移系統先啟動？

Schmid 定律的假設邊界

此定律假設單晶承受均勻單軸應力，且各滑移系統具有相同 CRSS；它忽略自由表面、缺口、鄰晶粒拘束與非 Schmid 效應。FCC 在初始降伏時通常近似良好；BCC 螺旋差排的核心受非滑移方向應力影響，啟動不一定只由滑移面上的剪應力決定。多晶中每個晶粒還承受為維持相容性而產生的多軸內應力。

角度計算的穩健流程

先把拉伸軸、面法線和滑移方向轉為同一正交晶體座標，再用點積求 $\cos\phi$ 與 $\cos\lambda$。面與方向的正負號只改變剪切方向，判斷啟動通常比較 $|m|$。對所有候選系統計算後排序，最大者只是「最可能先啟動」；若數組 $m$ 接近，可能同時多重滑移並快速加工硬化。

Schmid 因子還能解釋單晶試片為何在拉伸中旋轉：滑移造成的形狀改變使晶格相對載荷軸轉向，原先的 $\phi$、$\lambda$ 與 $m$ 隨應變改變。故它最可靠地預測首次降伏，而不是用單一初始角度描述整段塑性曲線。

壓縮時載荷軸相反但分解剪應力的絕對值可相同；若實驗出現顯著拉壓不對稱，通常表示雙晶、非 Schmid 效應、織構或壓力敏感機制已介入。

所以 Schmid 定律應先作基準預測，再以偏差辨識額外機制。

幾何意義：$\tau_R=\sigma\cos\phi\cos\lambda$ 是把外加應力投影到特定滑移面與方向。Schmid 因子最大值為 0.5；單晶通常由 $m$ 最大的系統先滑移，但後續晶格旋轉、多重滑移與鄰近晶粒拘束會使有效取向持續改變。

🔑 本節重點 ①Schmid 定律：$\tau_R = \sigma\cos\phi\cos\lambda$ ②$m = \cos\phi\cos\lambda$（Schmid 因子，0–0.5）③滑移在 $\tau_R \ge \tau_{crss}$ 時啟動 ④最大 $m$ 的滑移系統最先降伏

外加應力 $\sigma$ 是單軸的，但差排需要剪切應力來驅動。Schmid 定律將兩者關聯起來：$\tau_R = \sigma \cos\phi \cos\lambda$，其中 $\phi$ = 應力軸與滑移面法線的夾角，$\lambda$ = 應力軸與滑移方向的夾角。乘積 $m = \cos\phi\cos\lambda$ 稱為Schmid 因子——範圍 0–0.5。$m = 0.5$（$\phi = \lambda = 45°$）時，給定的外加應力在該滑移系統上產生最大的剪切應力——這個取向的晶粒最先降伏。$m \approx 0$ 時，無論外加應力多大，該系統永遠不會被激活。

Schmid 定律
$$\tau_R = \sigma \cos\phi \cos\lambda, \quad \sigma_y = \frac{\tau_{crss}}{m_{\max}}$$
$\phi$ = 應力軸與滑移面法線夾角 · $\lambda$ = 應力軸與滑移方向夾角 · $m = \cos\phi\cos\lambda$（Schmid 因子，最大 ~0.5）

圖 7.3
7.3　臨界分解剪切應力（CRSS）與 Schmid 因子計算

CRSS 為何會隨狀態改變

「材料本徵性質」不代表永遠固定。CRSS 會隨溫度、應變速率、溶質濃度、析出狀態與既有差排密度改變。退火純單晶的 CRSS 很低；一旦滑移開始，差排倍增與交互作用使後續滑移需要更高剪應力。若試驗中把整段塑性區都用同一 CRSS 描述，就會忽略加工硬化。

從單晶降伏推回 CRSS

實驗上可量取單晶首次偏離線彈性的外加應力，再乘當時最有利系統的 Schmid 因子得到 CRSS。試片必須取向已知、載荷對中且表面損傷低；若夾持引入彎曲或已有殘留應力，反推值會偏差。比較不同溫度時還應保持相近應變速率，因熱激活滑移常以應力和時間共同控制。

計算結果也應做物理檢查：$m$ 不可超過 0.5，$\sigma_y$ 應不小於約 $2\tau_{crss}$。若得到極大的降伏應力，先確認角度是相對「面法線」而不是相對滑移面本身，並確認使用度數而非弧度。

若研究析出強化或輻照材料，還可能觀察到滑移通道：少數差排切除局部障礙後，後續差排集中沿同一路徑通過。此時首次 CRSS、持續流動應力和宏觀降伏並不等價，局部化也會提高晶界開裂風險。

CRSS 常以剪應力表示，材料規格卻多報拉伸降伏強度；兩者轉換需明確的取向或多晶 Taylor 因子，不能默認永遠相差兩倍。

多晶 Taylor 因子還會隨織構和允許滑移系統改變；隨機 FCC 常用的近似值不適合直接套到強織構板材、BCC 或 HCP。用微壓縮柱量測單晶 CRSS 時，也需注意尺寸效應：試柱越小，差排源越少，表觀強度可能越高。

材料阻力與取向要分開：CRSS 反映晶格摩擦、溶質、析出物及其他差排造成的阻力，Schmid 因子只描述幾何。開始滑移的名義應力為 $\sigma_y=\tau_{crss}/m$；計算時應檢查全部候選滑移系統，而不是只代入一組熟悉的晶面方向。

🔑 本節重點 ①$\tau_{crss}$ 是啟動滑移系統所需的最小剪切應力——材料本徵性質 ②FCC 純金屬的 $\tau_{crss}$ 極低（純銅 ~0.5 MPa）③BCC 的 $\tau_{crss}$ 對溫度極敏感（熱激活）

臨界分解剪切應力 $\tau_{crss}$ 是啟動特定滑移系統所需的最小剪切應力——它是材料的本徵性質，取決於晶格阻力（Peierls 應力）、溫度和應變速率。FCC 純金屬的 $\tau_{crss}$ 極低（純銅 ~0.5 MPa）——純金屬之所以軟，就是因為差排幾乎可以自由移動。BCC 金屬的 $\tau_{crss}$ 對溫度極其敏感——低溫時螺旋差排的熱激活不足 → $\tau_{crss}$ 急劇上升 → 在達到 $\tau_{crss}$ 之前，裂紋尖端的應力已超過劈裂強度 → 脆性斷裂（DBTT 的根源，Ch8）。

📝 範例 7.1：Schmid 因子計算與降伏預測

題目：純銅單晶的 $\tau_{crss} = 0.5$ MPa。拉伸軸與滑移面法線夾角 $\phi = 35°$，與滑移方向夾角 $\lambda = 55°$。求降伏所需的外加應力。

解：$m = \cos 35° \times \cos 55° = 0.819 \times 0.574 = 0.470$。$\sigma_y = \tau_{crss}/m = 0.5/0.470 = 1.06$ MPa。

另一晶粒 $\phi = 80°, \lambda = 60°$：$m = 0.174 \times 0.5 = 0.087$。$\sigma_y = 0.5/0.087 = 5.75$ MPa——需要高 5.4 倍的應力才降伏。這就是多晶材料中不同晶粒不同時降伏的原因。

圖 7.4

7.4　von Mises 準則與多晶延性

幾何必要條件不等於充分條件

具有五個獨立滑移系統，只表示晶粒在運動學上有能力配合任意形狀改變；若 CRSS 太高、晶界脆弱或溫度太低，材料仍可能先斷裂。反之，HCP 金屬可透過非基底滑移、變形雙晶、晶界滑動或升溫改善延性。因此 von Mises 條件應被視為多晶均勻塑性的幾何基線，而不是單獨預測延性的材料定律。

獨立性的判斷

兩個看似不同的滑移系統若產生的塑性應變張量可由其他系統線性組合得到，就不提供新的自由度。塑性變形近似體積守恆，對稱應變張量六個分量扣除體積分量後剩五個，這是「五」的來源。真實多晶通常需要比最低數量更多系統共同運作，才能降低晶界附近的應變集中。

五個獨立系統的意義：晶粒若要在不產生孔洞或重疊的前提下配合鄰粒任意改變形狀，需要足夠的獨立塑性自由度。FCC 容易滿足；HCP 室溫下可動系統較少，常需靠變形雙晶，或升溫啟動柱面與錐面滑移。

🔑 本節重點 ①任意形狀變化需要 ≥5 個獨立滑移系統（von Mises 準則）②FCC 有 5 個獨立系統 → 多晶極佳延性 ③HCP 基底滑移僅 2 個獨立 → 室溫脆性

一個任意形狀的變化（應變張量有 6 個分量，體積守恆約束後剩 5 個獨立分量）需要至少5 個獨立的滑移系統才能適應——這就是 von Mises 準則。獨立意味著該系統產生的應變不能由其餘系統的組合產生。FCC 的 12 個 {111}⟨110⟩ 中，同一面上的 3 個方向只有 2 個線性獨立，4 個面 × 2 = 8，晶體學對稱性進一步降到 5 → 恰好滿足 → 多晶 FCC 室溫延性極佳。HCP 基底滑移僅提供 2 個獨立系統 → 不滿足 → 多晶 HCP 室溫脆性。這就是為什麼純鎂和純鋅無法在室溫軋延——需要加熱激活額外的角錐滑移系統。

圖 7.5
7.5　滑移的微觀觀察——滑移線與滑移帶

從表面痕跡回推晶體學

滑移面與自由表面的交線決定痕跡方向；若已知表面法線與晶粒取向，可把候選晶面投影到影像平面，與實測線條比較。單一痕跡可能對應多個具有相同投影的晶面，因此還需搭配載荷方向、Schmid 因子與 EBSD。表面拋光刮痕通常跨越晶界保持同方向，而滑移線會隨晶粒取向改變，兩者可藉此區分。

滑移局部化與後續失效

變形不一定均勻分散。差排反覆在少數面上通過會形成密集滑移帶，造成表面擠出與侵入；循環載荷下，這些 persistent slip bands 是疲勞微裂紋的重要起點。觀察滑移帶密度、交叉滑移和晶界終止位置，可判斷哪些晶粒先降伏以及變形是否被晶界阻塞。

判讀重點：單一差排穿出表面只形成一個 Burgers 向量尺度的台階，通常無法由光學顯微鏡直接看見。可見滑移線其實是大量差排反覆通過相近滑移面的累積結果；若要由表面痕跡確定完整滑移系統，還需結合 EBSD 晶粒取向。

🔑 本節重點 ①差排滑出晶體表面 → 在表面形成滑移台階 ②大量平行滑移面同時滑移 → 滑移帶（slip band）③拋光試片拉伸後表面出現滑移線——差排活動的直接證據

當差排從晶體內部滑移到自由表面並逸出時，在表面留下一個原子級的滑移台階（slip step）——高度等於 Burgers 向量的分量。數百至數千個平行滑移面上的差排相繼滑出 → 台階累積成肉眼可見的滑移線（slip line）。大量密排的滑移線聚集形成滑移帶（slip band）。拋光試片拉伸後，表面出現的平行線條就是滑移帶——這是差排活動的最直接巨觀證據。疲勞裂紋的起始點（持續滑移帶 PSB，Ch8）正是從這些滑移帶發展而來的侵入和擠出。

7.6　多晶變形——差排的跨晶粒傳播

相容性造成晶粒內部應力

各晶粒的彈性常數、Schmid 因子與硬化速率不同，但晶界要求位移連續，不能讓一顆晶粒任意伸長而鄰粒不跟隨。於是容易滑移的晶粒受到鄰粒拘束，不利取向晶粒則承受額外應力；宏觀降伏是一批晶粒逐步參與的過程，而非全體在單一應力瞬間降伏。這也使多晶的降伏與單純單晶平均不同。

差排傳遞的幾何與能量

常用幾何因子比較入射與出射滑移面的夾角，以及兩側滑移方向的對準程度；對準越好，傳遞所需殘餘 Burgers 向量越小。高角度晶界通常阻力較大，但晶界特殊結構、局部應力與溫度也很重要。不能傳遞的差排可被吸收為晶界差排，改變晶界應力、遷移率與後續裂紋敏感性。

Hall–Petch 關係只在一定晶粒尺度成立。當晶粒細到奈米級，晶內難以容納傳統差排源，晶界滑動、旋轉與擴散可能接管變形，強度不再持續依 $d^{-1/2}$ 上升，甚至出現反 Hall–Petch 趨勢。

晶界附近常形成幾何必需差排，以協調相鄰晶粒不同的塑性梯度。利用 EBSD 的局部取向差可間接描繪這些高應變區，但它是空間平均指標，不能把每個像素的取向差直接當成精確差排密度。

晶界不只是牆：差排抵達晶界後可能被吸收、分解、沿界面移動，或在鄰晶粒啟動新差排。能否傳遞取決於兩側滑移面和方向的對準程度、殘餘 Burgers 向量與晶界結構；傳遞困難時的堆積應力既可促進鄰粒降伏，也可能促成微裂紋。

🔑 本節重點 ①晶界阻擋差排 → pile-up（堆積）→ 應力集中 ②堆積中的差排數 $n \propto d$（晶粒愈大 → 愈多）③應力集中觸發鄰近晶粒的差排源 → 變形跨晶粒傳播 ④多晶強度 >> 單晶（純銅：30–70 vs 0.5–1 MPa）

多晶材料中，每個晶粒取向不同 → Schmid 因子不同 → 不同晶粒在不同應力下開始降伏。但更關鍵的是差排無法穿越晶界——兩側的滑移系統方向不同，差排的 Burgers 向量在對側晶粒中沒有對應的滑移系統。因此差排在晶界前堆積（pile-up），形成一個應力集中源。堆積中的差排數量 $n \propto d$（晶粒愈大 → 可容納愈多差排在晶界前），而堆積前端的應力集中 $\propto n\tau \propto d\tau_{applied}$。

當堆積前端的應力達到鄰近晶粒中啟動差排源（Frank-Read 源）的臨界值時，鄰近晶粒開始塑性變形——變形由此跨晶粒傳播。這解釋了 
Hall-Petch 關係的物理：晶粒愈細 → $n$ 愈小 → 需要更高的外加應力才能達到臨界應力集中 → $\sigma_y$ 愈高。多晶純銅 $\sigma_y \approx 30$–70 MPa，比單晶（0.5–1 MPa）高 30–140 倍——不是因為晶界本身「更強」，而是因為晶界阻止了差排自由穿越。

圖 7.7
7.7　變形雙晶——當滑移失效時的備援機制

雙晶與滑移的原子位移差異

滑移使晶體兩側發生整數 Burgers 向量的相對平移，滑移後晶格取向不變；雙晶則讓連續原子面按距雙晶面成比例位移，使一區晶格成為母晶的鏡像或特定旋轉關係。雙晶剪切具有固定方向與大小，因此其變形不像滑移般可任意累加。

何時雙晶更具競爭力

雙晶成核通常需要較高局部應力，但傳播可非常快速。低溫抑制熱激活滑移、高應變速率來不及產生足夠差排、晶粒取向不利或 HCP 獨立滑移系統不足時，雙晶的重要性提高。晶粒細化常抑制雙晶，因為建立臨界雙晶胚胎的空間和應力條件更難滿足。

雙晶既能增加延性，也可能帶來局部化。新取向可啟動額外滑移，但雙晶尖端與晶界交會處會集中應力；大量孿晶界可細分晶粒並強化，若傳遞受阻又可能成為裂紋起始位置。判讀其作用需結合數量、厚度、變體與載入方向。

退火雙晶與變形雙晶雖都具有特殊取向關係，形成原因不同。前者常伴隨 FCC 金屬晶界遷移與晶粒成長，邊界較平直；後者由載荷驅動，常呈透鏡或尖端形貌。僅看一條平行界面便判定衝擊歷史，容易誤判。

EBSD 可用特定取向關係辨認雙晶變體，但空間解析度不足時，極薄雙晶可能漏測；TEM 或高解析影像可補足奈米尺度資訊。

因此雙晶分率應連同量測尺度與步距報告。

雙晶的主要價值是重新取向：它提供的總塑性應變通常有限，卻能迅速旋轉局部晶格，使原本不利的滑移系統轉到有利方向。低溫、高應變速率、低堆疊錯能或滑移自由度不足時較易發生；形成的雙晶界也會阻擋後續差排。

🔑 本節重點 ①變形雙晶：晶格均勻剪切為鏡像對稱 ②BCC 低溫和 HCP 常發生變形雙晶 ③高應變速率變形也依賴雙晶 ④雙晶改變晶格取向 → 使不利的滑移系統變得有利

變形雙晶（deformation twinning）是滑移之外的替代變形機制。與滑移（差排逐步掃過滑移面，產生連續晶格平移）不同，雙晶是整個晶體區域均勻剪切為鏡像對稱的新取向——每個原子面的位移量與距雙晶面的距離成正比。雙晶的應變量固定且較小（通常 改變了晶格取向——原本不利的滑移系統可能在雙晶區域中變得有利 → 滑移可在雙晶內繼續。

變形雙晶在以下情況特別重要：(1) BCC 金屬在低溫（低於 DBTT）——滑移的熱激活不足，雙晶成為主要變形機制；(2) HCP 金屬——基底滑移系統不足，雙晶提供額外應變；(3) 高應變速率變形（爆炸成形、衝擊）——滑移來不及發生，雙晶的極快速形成（接近音速）主導變形。變形雙晶在顯微照片中是透鏡狀的平行條紋，與退火雙晶的平直邊界不同——這在失效分析（Ch8）中是辨識低溫或衝擊變形的關鍵「指紋」。

🔬 雙晶的工程面貌——從變形雙晶辨識失效模式
失效分析中，變形雙晶的存在是低溫或高應變速率變形的強力證據。如果一個斷裂的低碳鋼零件在斷口附近有大量變形雙晶 → 它在低溫下承受了衝擊載荷。退火雙晶（平直、貫穿整個晶粒）則意味著材料經歷了再結晶退火——完全不同的製程歷史。

圖 7.8

7.8　晶粒細化與固溶強化

Hall–Petch 參數如何使用

$\sigma_y=\sigma_0+k_y d^{-1/2}$ 中，$\sigma_0$ 代表晶格摩擦與晶內其他阻力，$k_y$ 反映晶界阻擋與差排傳遞難度。$d$ 必須和 $k_y$ 所採長度單位一致；把 μm 直接代入以 m 為單位的常數會造成三個數量級誤差。關係式也應由同一材料、溫度與組織範圍的實驗資料校正，不能跨合金套用。

晶粒細化的製程路徑

控制凝固成核、熱機械軋延、再結晶與第二相釘扎都可細化晶粒。只增加變形量不一定得到最細晶：若後續加熱過高或保持過久，晶粒會快速成長；若析出物過早粗化，也失去釘扎效果。因此細晶設計其實是「提供成核＋限制長大」的整體製程。

固溶強化的微觀匹配

尺寸較大的置換原子偏好刃差排拉伸區，較小原子偏好壓縮區，以降低總彈性能；模數較軟或較硬的溶質也會和差排能量場交互作用。間隙 C、N 產生非球對稱畸變，可同時強烈作用於刃與螺旋差排。溶質若能在服役溫度快速擴散，還可能形成 Cottrell 氣團、降伏點與動態應變時效。

強度之外的代價

晶粒過細會提高晶界擴散、偏析與高溫晶界滑動；固溶量提高則可能降低導電與導熱、增加密度或促成脆性相。工程最佳化應以服役失效模式選擇機制，而不是把所有可用溶質與晶界都推到最大。

兩種機制也可能互相影響：溶質偏析到晶界可拖曳晶界並穩定細晶，卻也可能降低晶界凝聚力；微合金析出物能釘扎晶界，同時阻擋差排。要分辨各自貢獻，需比較晶粒尺寸、溶質狀態與析出物都受控的系列試樣。

強化增量也不一定能簡單線性相加；多種障礙競爭時常採平方和或其他交互作用模型，並需用實驗校正。

工程取捨：細晶縮短差排堆積長度，通常也改善低溫韌性，但高溫時大量晶界可能加速擴散潛變。固溶強化來自尺寸錯配與模數錯配；增加溶質雖可提高強度，也可能降低導電率、延性或促使脆性第二相形成。

🔑 本節重點 ①晶粒細化（Hall-Petch）：$\sigma_y = \sigma_0 + k_y d^{-1/2}$——唯一同時提高強度和韌性 ②固溶強化：溶質原子晶格畸變 → 阻礙差排 ③間隙溶質（C, N）的強化遠大於取代型

1. 晶粒細化（grain size reduction）：晶界阻擋差排。細晶粒 → 更多晶界 → 差排堆積更短 → 需要更高應力觸發鄰近晶粒。$\sigma_y = \sigma_0 + k_y d^{-1/2}$，$d$ 從 100 μm 降到 10 μm → $\sigma_y$ 提高約 3 倍。晶粒細化同時提高韌性（裂紋在晶界處頻繁偏折 → 消耗更多能量 → 韌性上升）。這是唯一同時提高強度和韌性的強化機制——其他三種均以犧牲延性換取強度。

2. 固溶強化（solid-solution strengthening）：雜質原子造成晶格畸變（尺寸效應或模數效應）→ 畸變應力場與差排應力場交互作用 → 差排移動需要額外應力。強化增量與濃度的關係：$\Delta\sigma_y \propto C^{1/2}$（取代型，Fleischer 模型）或 $\propto C^{2/3}$（間隙型）。非對稱畸變（間隙溶質如 C 在 BCC 鐵中產生正方畸變）同時與刃差排和螺旋差排交互作用 → 強化效果遠大於對稱畸變的取代型溶質。這就是為什麼 0.1 wt% C 對鐵的強化遠大於 1 wt% Mn。

📝 範例 7.2：Hall-Petch 計算黃銅 $\sigma_0 = 25$ MPa, $k_y = 12.5$ MPa·mm¹/²。晶粒從 0.05 mm 細化到 0.01 mm：$\sigma_y(0.05) = 25 + 12.5/\sqrt{0.05} = 80.9$ MPa，$\sigma_y(0.01) = 25 + 12.5/\sqrt{0.01} = 150$ MPa——降伏強度幾乎翻倍。

7.9　加工硬化——差排的「交通堵塞」

加工硬化的三個階段

單晶塑性初期常以單滑移為主，差排可移動較長距離，硬化率低；隨多重滑移啟動，森林差排密度快速增加，硬化率升高；大應變下交滑移與動態回復使部分差排湮滅，硬化率再下降。多晶因晶界相容性較早啟動多系滑移，階段界線通常不如單晶清楚。

冷加工百分比的限制

%CW 以截面積減少量表示，適用拉線、軋延等近似體積守恆製程，但它不是唯一塑性應變量。多道次加工的百分比不能簡單相加，應由初始與最終面積計算，或使用真應變 $\ln(A_0/A_f)$ 累積。不同變形路徑即使 %CW 相同，也可能產生不同織構、殘留應力與性質方向性。

硬化與成形穩定性

加工硬化使局部薄化區需要更高流動應力才能繼續變形，因而延緩頸縮；沒有足夠硬化能力的板材容易快速局部化。另一方面，硬化後的零件回彈更大、延性餘裕更少，可能需中間退火才能繼續深抽或拉線。

載荷反向時還會出現 Bauschinger 效應：先前累積的背應力使反向降伏提早。板材經彎曲再矯直、管材往復載入或地震循環設計，都不能只用單調拉伸的等向硬化曲線預測。

加工硬化形成的織構還會使後續降伏面改變形狀；因此成形模擬常需各向異性降伏準則與運動硬化參數，而非只有一條真應力–真應變曲線。

退火前的儲存能分布也由這些差排結構決定，會影響後續再結晶位置與織構。

因此同一冷加工量仍可能有不同硬化狀態。

微觀量化：塑性變形使差排倍增、交切並形成森林障礙，流動應力常以 $\sigma=\sigma_0+\alpha Gb\sqrt{\rho}$ 近似。加工硬化提升強度與硬度，卻消耗均勻延性並累積殘留應力；後續退火可透過回復與再結晶重新調整此平衡。

🔑 本節重點 ①塑性變形產生更多差排 → $\rho_d \uparrow$ ②差排交互作用（糾結、交割）→ 移動困難 ③Taylor 方程式：$\tau \propto Gb\sqrt{\rho}$ ④%CW = $(A_0-A_d)/A_0 \times 100$

3. 加工硬化（strain hardening / work hardening）：塑性變形過程中，Frank-Read 源不斷產生新差排 → 差排密度從退火態的 ~10¹⁰ m⁻² 升至重度冷加工的 ~10¹⁵–10¹⁶ m⁻²。隨著差排密度上升，移動差排必須穿過愈來愈擁擠的「差排森林」——差排之間的交互作用（糾結、交割、形成割階）使移動愈來愈困難。加工硬化所需的應力：$\tau = \alpha Gb\sqrt{\rho}$（Taylor 方程式，$\alpha \approx 0.3$–0.5）。

加工硬化量通常以冷加工百分比 %CW = $(A_0 - A_d)/A_0 \times 100$ 表示（$A_d$ = 變形後截面積）。20% CW 可使銅的 $\sigma_y$ 從 ~70 MPa 提升到 ~300 MPa——但 %EL 從 45% 降到 ~10%。加工硬化有極限——當 $\rho_d$ 太高 → $\tau \propto \sqrt{\rho}$ 超過材料的斷裂強度 → 破裂。這就是為什麼冷加工量有限制（銅線最多 ~90% CW）。

💡 工程合金 = 多機制的組合
高強度低合金鋼（HSLA）同時使用：晶粒細化（控制軋延）+ 固溶強化（Mn, Si）+ 析出硬化（Nb, V, Ti 碳氮化物）+ 加工硬化。材料設計就是這些機制的組合與平衡。

圖 7.10
7.10　析出硬化——奈米顆粒的釘紮效應

完整熱處理的三個步驟

固溶處理先把可溶第二相溶入母相；淬火抑制平衡析出，保留過飽和固溶體與空位；時效再讓溶質形成高密度細小析出物。若固溶溫度不足，粗大相未完全溶解；若過高則可能局部熔化或晶粒粗化。淬火太慢會在晶界或冷卻途中提前析出，降低後續可用溶質並形成無析出帶。

粒子尺寸與間距共同控制強化

早期 GP 區或共格粒子很小，雖數量多但單顆障礙較弱；成長後切過所需應力增加。當粒子變為半共格或非共格，差排改採繞過，Orowan 應力大致隨粒子間距縮小而提高。粗化使粒子數下降、間距增加，因此過時效軟化。峰值強度出現在兩種機制交會附近，而非某個普遍固定粒徑。

服役中的穩定性

析出強化只在粒子於使用溫度保持細小時有效。長時間高溫會 Ostwald ripening，大粒子因曲率低而長大、小粒子溶解；共格應變也可能消失。高溫合金因此重視低擴散元素、低界面能和穩定有序相，而室溫高強鋁合金則需注意過時效、自然時效與焊接熱影響區軟化。

切過與繞過的競爭：細小共格析出物常被差排切過，阻力來自共格應變、模數差與有序結構；粒子長大、失去共格後，差排傾向 Orowan 繞過。時效不足時粒子太少，過時效時粒子間距過大，只有峰值時效附近障礙最有效。

🔑 本節重點 ①析出硬化：奈米級第二相均勻析出 → 阻擋差排 ②差排切穿（共格小顆粒）或繞越（Orowan，非共格大顆粒）③$\Delta\tau = Gb/L$（Orowan 繞越應力）④峰值強度在大量奈米級過渡相階段

4. 析出硬化（precipitation hardening，Ch11 詳述）：過飽和固溶體中奈米級第二相均勻析出 → 差排必須切穿（共格小顆粒，繞越（Orowan 機制，非共格大顆粒）這些障礙物。Orowan 繞越所需的額外應力：$\Delta\tau = Gb/L$，其中 $L$ 是顆粒之間的間距。關鍵：$L$ 愈小 → 強化愈強。峰值時效對應於大量奈米級（~5–20 nm）、緊密間距的過渡相析出物——而非粗大的平衡相。當析出物粗化（Ostwald 熟化，過時效）→ $L$ 增大 → 強度下降。

鋁合金（Al-Cu 杜拉鋁）和鎳超合金（$\gamma'$ 析出物）的核心強化機制都是析出硬化。這是最有效的強化機制——可使鋁合金的強度從純鋁的 ~50 MPa 提升到 7075-T6 的 ~500 MPa（10 倍！）。但代價是犧牲延性和耐蝕性（晶界析出物導致局部腐蝕）。

圖 7.11
7.11　回復——差排的局部重排

回復包含哪些可觀察階段

低溫先由點缺陷遷移與內應力鬆弛開始，電阻率可能明顯下降；再提高溫度，異號差排藉攀移與交滑移相遇湮滅，剩餘差排排列成低能差排牆，形成多邊化與亞晶。亞晶之間是低角度晶界，取向差可用差排間距描述，尚未形成典型再結晶的大角度新晶粒。

性質不會以相同比例恢復

電阻率對點缺陷敏感，可能最早回復；殘留應力和延性接著改善；硬度與降伏強度因大量差排仍在，下降通常較有限。這種差異讓低溫消除應力退火能減少尺寸不穩與應力腐蝕風險，同時保留大部分冷加工強度。

回復速率取決於原子與空位可動性。高堆疊錯能金屬如 Al 較易交滑移，回復顯著；低堆疊錯能材料的差排分裂較寬、交滑移困難，儲存能保留較多，後續再結晶驅動力也可能更大。

若回復在變形同時發生，稱動態回復；流動應力可能進入近穩態而非持續硬化。熱擠製鋁合金便常由此形成亞晶結構。它與變形後再加熱的靜態回復，在時間順序與所得組織上不同。

與再結晶的差別：回復藉差排滑移、交滑移與攀移，使異號差排湮滅、剩餘差排排列成亞晶界。內應力與電阻率可明顯下降，但原有拉長晶粒大致保留；它降低儲存能，卻尚未以全新無應變晶粒取代原組織。

🔑 本節重點 ①回復發生在 ~0.3$T_m$ ②差排重排為低能組態（多邊化 polygonization）③保留大部分強度，電阻和內耗下降 ④工業上的「應力消除退火」即為回復處理

冷加工金屬儲存了大量應變能（以差排密度的形式），在熱力學上不穩定。加熱時經歷三個階段。第一階段：回復（recovery，~0.3$T_m$）——差排重新排列為低能組態（多邊化，polygonization）：雜亂的差排重組成規則的差排牆（低角度晶界），將晶粒劃分為差排密度較低的亞晶粒（subgrain）。回復過程中：電阻顯著下降（點缺陷——主要是空位——擴散消除）、內耗下降（差排的阻尼振動減少）、但強度和硬度變化不大（差排總密度未顯著降低——只是重新排列，未消除）。

工業上的應力消除退火（stress-relief annealing）就是回復處理：加熱至 ~450–600°C → 消除焊接、鑄造、切削產生的殘留應力（透過局部塑性鬆弛），但不改變微觀結構和強度。用於大型焊接結構（壓力容器、船體）以防止應力腐蝕開裂。

圖 7.12
7.12　再結晶——新晶粒取代變形結構

成核位置其實是高差排區重組

再結晶「成核」不等同凝固中由幾個原子隨機形成新相，而常是既有亞晶在高儲存能區成長並轉為可移動大角度晶界。原晶界、剪切帶、第二相周圍和變形不均區都是有利位置。晶界移動吞噬高差排密度基材，使硬度下降、延性恢復並建立新的織構。

時間、溫度與前變形的耦合

升高退火溫度可大幅縮短達到相同再結晶分率的時間；前冷加工越大，儲存能與成核位置越多，再結晶溫度通常越低、晶粒越細。純金屬因晶界移動容易，所需溫度較低；溶質與細粒子產生拖曳或釘扎，使過程延遲。

部分再結晶的風險

若退火中途停止，組織同時含軟的新晶粒和硬的變形晶粒，塑性會優先集中在軟區，造成不均勻變形。製程控制不能只用爐溫判斷，應搭配硬度、金相、EBSD 或機械性質確認分率與晶粒尺寸。

再結晶還會改變織構。新晶粒取向不是完全隨機，可能承襲、旋轉或選擇性吞併變形組織，因而改善或惡化深抽耳高、疲勞與磁性。退火規格除晶粒尺寸外，也應控制取向分布。

第二相粒子可能促進粒子刺激成核，也可能釘扎晶界抑制成長；作用方向取決於粒子尺寸、間距與變形區域，不能籠統地說粒子一定加速再結晶。

因此同一合金改變加熱速率，也可能得到不同再結晶路徑。

再結晶溫度不是固定常數：它是材料在指定時間內達到某轉變分率的操作指標，會隨純度、冷加工量與初始晶粒尺寸改變。前變形不足時儲存能太低，只會回復或形成少數粗晶；變形越大，成核位置通常越多，所得晶粒越細。

🔑 本節重點 ①再結晶發生在 ~0.4–0.6$T_m$ ②無應變新晶粒成核和成長 → 取代變形結構 ③強度大幅下降、延性恢復 ④再結晶溫度取決於冷加工量、純度、原始晶粒大小

再結晶（recrystallization）：無應變的新晶粒在高度變形的基體中成核和成長，完全取代變形結構。成核機制不是古典均質成核（能量上不可能），而是應變誘導邊界遷移（SIBM）：變形基體中局部儲存能差異驅動既有高角度晶界向高儲存能側遷移 → 遷移過的區域差排被晶界「掃除」→ 留下無應變的再結晶核心。

再結晶溫度不是材料常數——它取決於：(1) 冷加工量（變形愈大 → 儲存能愈高 → 溫度愈低，90% CW 銅在 ~180°C 再結晶，5% CW 可能需要 >400°C）；(2) 退火時間（低溫長時間 ≈ 高溫短時間）；(3) 純度（雜質釘紮晶界 → 大幅提高再結晶溫度）；(4) 原始晶粒大小（細晶粒更多成核位置 → 再結晶更快）。工業上約定「再結晶溫度」為高度冷加工材料在 1 小時內完成再結晶的溫度——約 $0.3$–$0.6T_m$。

🔧 退火雙晶——再結晶的「指紋」
退火後的 FCC 金屬（銅、黃銅、沃斯田鐵不銹鋼）顯微照片中常見平行直線條紋橫貫晶粒——退火雙晶。形成機制：再結晶晶粒成長時，{111} 面的堆疊順序偶爾出錯形成鏡像對稱。退火雙晶是 FCC 金屬再結晶的可靠標誌——BCC 金屬不形成退火雙晶。

圖 7.13

7.13　晶粒成長——大吞小的熱力學驅動

正常成長的動力學

理想正常晶粒成長常寫成 $d^n-d_0^n=Kt$。理想曲率控制可能接近 $n=2$，但溶質拖曳、粒子釘扎、織構與三維拓樸會使實驗指數偏離。$K$ 又服從 Arrhenius 型溫度關係，所以短時間過熱可能造成比長時間低溫更劇烈的粗化。

Zener 釘扎的上限

分散粒子對移動晶界施加釘扎壓力；粒子體積分率越高、半徑越小，限制晶粒成長的能力越強。若粒子在退火中溶解或自身粗化，釘扎壓力下降，晶界會突然釋放。設計微合金鋼時，NbC、TiN 等析出物既可抑制沃斯田鐵晶粒，也需控制其溶解溫度與析出時機。

異常晶粒成長

正常成長保持相似的尺寸分布；異常成長則由少數具高遷移率或較低釘扎的晶粒快速吞併基材。可能原因包括粒子分布不均、特殊晶界、強織構或表面能差異。粗大晶粒不只降低 Hall–Petch 強度，也會造成橘皮表面、疲勞散布與磁性方向性；但在矽鋼中，受控制的二次再結晶反而可建立有利織構。

不能只追求最細晶

細晶有利室溫強度與韌性，粗晶則減少高溫晶界滑動、擴散與氧化通道，單晶更適合渦輪葉片的極端潛變環境。最佳晶粒尺寸取決於主導失效模式，熱處理應以服役溫度和載荷為目標，而不是套用單一「越細越好」規則。

量測成長也不能只報平均值。少量異常粗晶可能在數目平均中被掩蓋，卻主導表面橘皮或疲勞起始；應同時報告分布、最大晶粒、取樣方向與視野數，並區分等軸與拉長晶粒。

焊接熱影響區是典型局部粗化問題：峰值溫度與停留時間沿距離快速改變，最粗晶區往往成為韌性最低位置，需靠熱輸入與微合金釘扎控制。

這也說明平均晶粒尺寸無法取代對最弱局部區域的檢查；可靠度通常由極端粗晶而不是整體平均值控制。

製程規格應限制異常粗晶比例與最大尺寸，而不只規定平均 ASTM 晶粒度。

曲率與釘扎：小晶粒平均曲率較大、化學勢較高，晶界移動因而使大晶粒吞併小晶粒。溶質拖曳與細小第二相可產生 Zener 釘扎；當粒子溶解、粗化或分布不均時，少數晶粒可能異常長大，形成雙峰組織與局部性質差異。

🔑 本節重點 ①再結晶完成後 → 晶粒成長（>0.6$T_m$）②大晶粒吞併小晶粒以降低總晶界面積 ③動力學：$d^n - d_0^n = Kt$（$n \approx 2$）④晶粒成長 → 強度下降（Hall-Petch）

再結晶完成後，材料由細小的無應變晶粒組成。但這個狀態在熱力學上不是最穩定的——總晶界面積仍然很大。進一步加熱或保溫 → 晶粒成長：大晶粒吞併小晶粒（晶界向曲率中心遷移），驅動力是總晶界面積（和總晶界能）的降低。

晶粒成長的動力學：$d^n - d_0^n = Kt$，$n$ 通常 ~2。注意：時間依賴是冪律（$d \propto t^{1/2}$），不是線性——晶粒成長隨時間逐漸減慢。晶粒成長導致強度下降（Hall-Petch：$d \uparrow \to \sigma_y \downarrow$），但韌性通常先升後降（過大晶粒變脆）。

晶粒成長的控制：(1) 第二相顆粒（如鋼中的 AlN、NbC）釘紮晶界（Zener pinning）——晶界遷移時遇到顆粒 → 晶界面積局部減少 → 被「釘住」。釘紮力 $\propto f/r$（$f$ = 顆粒體積分率，$r$ = 顆粒半徑）。(2) 控制冷卻速率——再結晶完成後快速冷卻以「凍結」細晶粒。(3) 溶質拖曳效應——雜質原子偏析到晶界 → 晶界遷移必須拖著雜質一起移動 → 遷移速率降低。

📝 自編概念例：冷加工量對再結晶晶粒大小的影響

現象：純鋁經 20% 冷加工後退火得到粗大晶粒（~500 μm），經 80% 冷加工後退火得到細小晶粒（~30 μm）。

解釋：再結晶晶粒大小 $d_{rex} \propto 1/\sqrt{N}$（$N$ = 成核密度）。大變形量 → 更多局部高應變區域（更多成核位置）→ $N$ 大 → $d_{rex}$ 小。工程陷阱：冷加工量在臨界值附近（~3–8%），成核位置極少 → 形成異常粗大晶粒（可達 cm 級！）→ 這就是為什麼金屬成形中要避免輕度變形後退火。

四大強化機制的工程選擇指南

🔑 本節重點 ①不同機制適合不同應用場景 ②晶粒細化是首選（雙贏）③加工硬化最簡單但犧牲延性 ④析出硬化最強但最複雜 ⑤實際合金總是組合使用

沒有「最好」的強化機制——只有最適合特定應用的組合：

應用場景	推薦機制	理由	

低溫結構鋼（船舶、橋樑）	晶粒細化 + 少量固溶	需要低 DBTT 和高韌性；細晶粒同時提高強度和韌性	

汽車車身鋼板	晶粒細化 + 加工硬化	控制軋延細化晶粒 + 適度冷軋提高強度；需良好成形性	

航空鋁合金機翼（7075-T6）	析出硬化為主 + 晶粒細化	最高比強度；可接受犧牲部分延性和耐蝕性	

變壓器矽鋼	大晶粒（反向思維）	大晶粒減少磁滯損失——需要的是磁性能而非力學強度	

冷鍛螺栓	加工硬化	冷鍛成形過程中自然引入加工硬化——不需額外熱處理	

燃氣渦輪葉片（鎳超合金）	析出硬化（γ'）+ 固溶 + 單晶	1000°C 高溫下 γ' 析出物穩定；單晶消除晶界潛變	

🔧 強化機制的疊加——線性還是非線性？
不同強化機制的貢獻不是簡單相加。線性疊加（$\sigma_y = \sigma_0 + \Delta\sigma_{HP} + \Delta\sigma_{SS} + \Delta\sigma_{WH} + \Delta\sigma_{PH}$）通常高估總強度，因為各機制的障礙物可能互相影響。例如：固溶原子可能偏析到晶界 → 改變 $k_y$（Hall-Petch 斜率）；析出物優先在差排上成核 → 改變加工硬化行為。更精確的疊加規則（均方根疊加 $\sigma_y = \sigma_0 + \sqrt{\Delta\sigma_{HP}^2 + \Delta\sigma_{SS}^2 + ...}$ 或線性疊加適用於不同尺度的障礙物）仍是一個活躍的研究領域。工程實踐中使用大量的經驗數據和試誤——這就是為什麼材料開發仍然是一門「經驗科學」。但隨著計算材料科學（CALPHAD 熱力學、相場模擬、晶體塑性有限元素法）的進步，從完全依賴試誤轉向理論指導的實驗設計正在加速新合金的開發週期。

補強專題：四種強化機制的定量尺度與工程取捨

機制	主要障礙	常用尺度關係	典型代價／限制	

  晶粒細化	晶界阻擋差排堆積	$\sigma_y=\sigma_0+k_y d^{-1/2}$	高溫時晶界擴散、滑動與晶粒成長加快	

  固溶強化	溶質尺寸與模數失配的應力場	$\Delta\sigma_{ss}\propto c^n$，常見 $n\approx1/2$–$2/3$	可能降低導電率、增加偏析或脆化風險	

  加工硬化	差排彼此纏結	$\Delta\sigma\approx\alpha Gb\sqrt{\rho_d}$	延性下降、殘留應力與各向異性增加	

  析出強化	差排切過或繞過第二相	細小可切割粒子 → 切割；粗大不可切割粒子 → Orowan 繞過	過時效使粒子粗化、間距增加，強度下降	

多種機制同時存在時，強化增量通常不能簡單全部相加；因為它們可能作用於相同差排，交互作用方式依材料與障礙尺度而異。工程上應以實驗資料或合適的疊加模型校正。

為什麼強度提高常伴隨延性下降？

  塑性變形需要差排持續移動。障礙增加後，啟動塑性所需應力提高，但材料也更難在裂紋尖端形成足夠塑性區來鈍化裂紋，因此均勻伸長與斷裂韌性常下降。這不是絕對定律：晶粒細化常能同時提高強度並改善韌性，因為更多晶粒可分散變形、縮短有效裂紋路徑。

📝 定量比較：晶粒細化能增加多少降伏強度？
  某鋼的 $\sigma_0=150$ MPa、$k_y=0.70$ MPa·m$^{1/2}$。晶粒由 $d_1=100\ \mu$m 細化到 $d_2=10\ \mu$m。

  $\sigma_{y1}=150+0.70(100\times10^{-6})^{-1/2}=220$ MPa；$\sigma_{y2}=150+0.70(10\times10^{-6})^{-1/2}\approx371$ MPa。

  晶粒尺寸縮小十倍使降伏強度增加約 151 MPa，但不是增加十倍，因為 Hall–Petch 關係依賴 $d^{-1/2}$。

本章摘要

四大強化機制對照表

機制	原理	關鍵公式	對韌性的影響	

晶粒細化	晶界阻擋差排	$\\sigma_y = \\sigma_0 + k_y d^{-1/2}$	✅ 同時提高韌性（唯一）	

固溶強化	溶質原子晶格畸變→阻礙差排	$\\Delta\\sigma \\propto C^{1/2}$（取代型）	⚠️ 犧牲部分延性	

加工硬化	更多差排→交互作用→移動困難	%CW = $(A_0-A_d)/A_0 \\times 100$	⚠️ 強度↑延性↓	

析出硬化	奈米顆粒釘紮或強迫差排繞越	$\\Delta\\tau = Gb/L$（Orowan）	⚠️ 犧牲延性（過時效可改善）	

退火三階段

階段	溫度範圍	微觀變化	性質變化	

回復	~0.3 $T_m$	差排重排為低能組態（多邊化）	強度略降、電阻↓、內耗↓	

再結晶	~0.4–0.6 $T_m$	無應變新晶粒成核→取代變形結構	強度大幅下降、延性恢復	

晶粒成長	>0.6 $T_m$	大晶粒吞併小晶粒	強度持續下降（Hall-Petch）	

🔑 核心收穫

四大強化 = 給差排製造障礙：晶界（Hall-Petch）、溶質原子（晶格畸變）、其他差排（加工硬化）、析出顆粒（Orowan 繞越）。

滑移系統數量決定塑性：FCC 12 個→極佳延性；HCP 3 個→室溫脆性。Schmid 因子決定哪個系統先啟動。

晶粒細化是唯一的雙贏機制：同時提高強度和韌性（裂紋在晶界處偏折→消耗更多能量）。

退火可逆轉加工硬化：三階段（回復→再結晶→晶粒成長）的溫度和時間控制決定了最終性質。

📝 概念診斷題

單晶銅的臨界分解剪切應力 $\\tau_{crss} \\approx 0.5$ MPa，但多晶銅的降伏強度約為 30–70 MPa。為什麼多晶比單晶強了 60–140 倍？提示：思考晶界的作用和 Schmid 因子在多晶中的變化。

一個金屬試片經 40% 冷加工後降伏強度從 200 MPa 提升到 450 MPa，但 %EL 從 45% 降到 8%。如果要保留一定的延性（%EL > 15%），同時提高強度——應該選擇哪種強化機制？為什麼？

兩個純銅試片：A 在 500°C 退火 1 小時後晶粒大小為 20 μm；B 在 500°C 退火 4 小時後晶粒大小為 60 μm。根據 
Hall-Petch 關係（$\\sigma_0 = 25$ MPa, $k_y = 0.12$ MPa·m¹/²），哪個降伏強度更高？高出多少？

為什麼即使再結晶可以完全消除加工硬化，工業上仍然大量使用冷加工材料？提示：代價是什麼？哪些情況允許犧牲延性？

為什麼 HCP 金屬（Mg, Zn, Ti-α）在室溫下的可成形性遠不如 FCC 金屬（Al, Cu, 沃斯田鐵不銹鋼）？有沒有辦法改善 HCP 金屬的室溫成形性？提示：滑移系統數量與 von Mises 準則。

⚠️ 初學者常見錯誤

❌ 退火 = 再結晶？
不全對。退火包含回復（保留強度）→再結晶（軟化）→晶粒成長（過度軟化）。工業退火需精確控制以達到目標性質。

❌ 晶粒細化雖然提高強度但降低韌性？
錯。這是唯一同時提高強度和韌性的強化機制。其他三種均以犧牲延性換取強度。

❌ 再結晶溫度是材料常數
錯。再結晶溫度取決於冷加工量（變形愈大愈低）、退火時間（低溫長時間 = 高溫短時間）、純度（雜質大幅提高再結晶溫度）和原始晶粒大小。工業上的「再結晶溫度」是高度冷加工材料在 1 小時內完成再結晶的溫度——這只是一個約定參考值，不是物理常數。

📚 延伸資源

Hull, D. & Bacon, D.J., Introduction to Dislocations — 差排理論的權威教科書，從晶體學到強化機制

Humphreys, F.J. & Hatherly, M., Recrystallization and Related Annealing Phenomena — 回復、再結晶與晶粒成長的完整處理

Argon, A.S., Strengthening Mechanisms in Crystal Plasticity — 四大強化機制的物理模型深度分析

下一章：第 8 章：破損——斷裂、疲勞、潛變

🧪 推導與診斷

方程式使用契約

Hall-Petch 關係在 $d Schmid 定律預測的是單晶的降伏起始。多晶降伏涉及晶粒間的應力相容性（需要 5 個獨立滑移系統）

加工硬化的 Taylor 方程式 $\tau = \alpha Gb\sqrt{\rho}$ 假設差排均勻分布——實際上差排形成胞狀結構（cell structure），Taylor 方程式需要修正因子

診斷

為什麼 
Hall-Petch 關係是 $d^{-1/2}$ 而非 $d^{-1}$？晶界對差排的阻力來自差排在晶界前的堆積（pile-up）。堆積中的差排數量 $n \propto d$（晶粒愈大，可容納愈多差排），而堆積前端的應力集中 $\propto n\tau \propto d\tau$。當應力集中達到鄰近晶粒中啟動差排源的臨界值時，降伏發生——由此導出 $\tau_y \propto d^{-1/2}$。$d^{-1}$ 則對應於簡單的「障礙密度正比於晶界面積」的錯誤推理。

為什麼 FCC 金屬有 12 個滑移系統但只有 5 個是「獨立的」？「獨立」意味著該滑移系統產生的應變不能由其餘系統的組合產生。{111}⟨110⟩ 的 12 個系統中，同一 {111} 面上的 3 個 ⟨110⟩ 方向只有 2 個線性獨立（第三個 = 前兩個的向量和），而 4 個不同的 {111} 面 × 每個面 2 個獨立 = 8 個獨立——但晶體學對稱性進一步將此降到 5（Bishop-Hill 分析）。5 個獨立系統恰好滿足任意形狀變化（等體積）所需的最小數——這就是為什麼 FCC 多晶具有優異的延性。
