Repository: brian861114-coder/html_learning

# 📚 材料學習資源中心

> 互動式 HTML 學習筆記 — 半導體物理與材料熱力學

> 適合手機／平板／電腦隨時閱讀
---

## 📖 內容涵蓋

### 🔵 半導體物理與元件
**課本**：*Semiconductor Physics and Devices* — Donald A. Neamen, 4th Edition

| Part | 章節範圍 | 內容 |
|------|----------|------|
| I — 半導體材料性質 | Ch 1–6 | 晶體結構、量子力學、能帶理論、平衡態半導體、載子傳輸、非平衡載子 |
| II — 半導體元件基礎 | Ch 7–12 | pn 接面、二極體、金半接面、BJT、MOSFET、進階 MOSFET |
| III — 進階與特殊元件 | Ch 13–15 | BJT 進階、JFET/MESFET/HEMT、光學元件、微波與功率元件 |

> 含 12 份公式摘要、16 組習題與例題、完整整合版

### 🟠 材料熱力學
**課本**：*Introduction to the Thermodynamics of Materials* — David R. Gaskell, 6th Edition

| Part | 章節範圍 | 內容 |
|------|----------|------|
| I — 熱力學基本原理 | Ch 1–6 | 術語定義、第一/第二定律、統計熵、基本方程式、熱容與第三定律 |
| II — 相平衡與溶液 | Ch 7–10 | 單成分相平衡、氣體行為、溶液行為、吉布斯自由能與二元相圖 |
| III — 化學反應與應用 | Ch 11–15 | 氣相反應、Ellingham 圖、凝態反應平衡、電化學、相變態 |

> 含 15 份公式摘要

---

## ✨ 功能特色

- 🌓 **深淺色主題切換** — 自動記憶偏好（localStorage）
- 🔍 **全域搜尋** — 搜尋所有章節、公式摘要、習題
- 📱 **響應式設計** — 手機／平板／電腦皆可舒適閱讀
- 🧭 **卡片式導覽** — 依 Part 分類、章節一目了然
- 🖼️ **原文書對照** — 關鍵圖表截圖嵌入內文
- 📐 **MathJax 數學渲染** — 公式清晰呈現

---

## 🚀 使用方式

### 線上閱讀（推薦）
開啟 👉 **[brian861114-coder.github.io/html_learning](https://brian861114-coder.github.io/html_learning/)**

### 本機執行
```bash
git clone https://github.com/brian861114-coder/html_learning.git
cd html_learning

# 直接用瀏覽器開啟 index.html，或：
python -m http.server 8080

# 然後開啟 http://localhost:8080
```

---

## 📁 目錄結構

```
html_learning/
├── index.html                  # 主入口導航頁
├── reading-preferences.js      # 主題偏好管理
├── images/                     # 原文書頁面截圖
│   ├── solid-state-physics/    #   半導體物理 (133 張)
│   └── thermodynamics/         #   材料熱力學 (175 張)
├── solid-state-physics/
│   └── html/
│       ├── chapters/           # 16 章 HTML 學習頁面
│       ├── formula_reviews/    # 12 份公式摘要
│       ├── problems_examples/  # 16 組習題與例題
│       ├── combined/           # 完整整合版 & 結構地圖
│       └── assets/             # 心智圖與依賴圖
└── thermodynamics/
    └── html/
        ├── chapters/           # 15 章 HTML 學習頁面
        └── formula_reviews/    # 15 份公式摘要
```

---

## 🛠 技術棧

- 純 HTML/CSS/JavaScript，無框架依賴
- Apple HIG 設計風格（淺色／深色主題）
- MathJax 3 數學公式渲染
- 靜態檔案，可直接部署 GitHub Pages

---

File: subjects/material-science/html/chapters/ch10_phase_transformations_zh.html
第 10 章 相變化 — 材料科學

← 返回學習中心
材料科學與工程
相變化：微觀結構與力學性質

本章預覽
學習目標
10.1–10.4 動力學
成核與成長
10.5–10.9 TTT/CCT
TTT 圖與轉變產物
摘要
關鍵概念
常見錯誤
延伸資源
切換顯示主題

第 10 章 · Callister Ch 10, pp.322–365
相變化：微觀結構與力學性質
Phase Transformations · 44 頁 · 9 節

📌 核心問題
為什麼同樣一塊鋼，慢慢冷卻變成軟的波來鐵，快速冷卻（淬火）卻變成極硬但脆的麻田散鐵？為什麼再加熱（回火）可以讓硬脆的麻田散鐵變得又強又韌？答案不在相圖（相圖只告訴你平衡狀態），而在相變化動力學——TTT 圖和 CCT 圖揭示時間如何決定最終的微觀結構。

🔑 關鍵概念

成核與成長：異質成核主導固態相變；Avrami：$y=1-\exp(-kt^n)$

TTT 圖的 C 曲線：驅動力（低溫大）與擴散（低溫慢）的競爭

波來鐵：$\gamma\rightarrow\alpha+\text{Fe}_3\text{C}$，擴散控制，層狀間距取決於溫度

變韌鐵：介於波來鐵和麻田散鐵——針狀，部分剪切+部分擴散

麻田散鐵：無擴散剪切轉變，BCT，過飽和碳——極硬但脆

回火：加熱麻田散鐵→碳化物析出→韌性恢復，四階段

CCT 圖：連續冷卻，比 TTT 更貼近實際熱處理

淬透性：Jominy 試驗。合金元素（Ni,Cr,Mo）將 C 曲線右移

🧭 本章推理地圖

相圖指出平衡相（Ch9）→ 自由能差提供相變化的熱力學驅動力（§10.1），但不保證立即轉變。

生成新相須付出界面能（§10.2）→ 先形成超過臨界尺寸的晶核（§10.2）→ 晶核才能成長（§10.3）。

降低溫度增大驅動力（§10.1–§10.2），卻減慢擴散（§10.3）→ 競爭形成 TTT 的 C 曲線（§10.5）。

冷卻路徑與曲線相交（§10.5、§10.9）→ 決定波來鐵（§10.6）、變韌鐵（§10.7）或麻田散鐵（§10.8）的比例與尺度。

微觀組織控制力學性質（§10.6–§10.8）→ 用 TTT／CCT 圖設計熱處理路徑（§10.5、§10.9及工程決策）。

先備知識橋接

⚡ 進入本章前需具備的基礎

Ch9：Fe–Fe₃C 相圖——特別是要熟練地找到共析成分（0.76% C）、A₁/A₃/Acm 溫度、和槓桿定律計算初析相比例

Ch9：Gibbs 相律——$F=C-P+1$，本章的非平衡轉變（麻田散鐵）不在相圖上，$F$ 不適用

Ch5：擴散——波來鐵和變韌鐵的形成依賴碳擴散；擴散係數的 Arrhenius 行為解釋了 TTT 圖的 C 曲線形狀

Ch5：$x \propto \sqrt{Dt}$——波來鐵層間距也受擴散控制，層間距 $\lambda \propto 1/\Delta T$

10.1　相變化的熱力學驅動力

自由能曲線如何決定平衡與亞穩

在固定溫壓下，系統傾向總 Gibbs 自由能較低的狀態；兩相自由能相等的位置給平衡轉變溫度。若母相已不是最低自由能，仍可能因成核能障而暫時存在，稱為亞穩狀態。過冷液體、過飽和固溶體與室溫保留沃斯田鐵都屬此類。熱力學只回答「是否有利」與最大可用驅動力，實際路徑還由界面遷移、擴散距離和可用成核位置決定。

判讀提醒：自由能差的符號取決於「新相減母相」的定義；推導前先固定符號，才能避免把驅動力與能障方向寫反。

驅動力與速度不是同一件事：低溫通常增加新舊相的自由能差，使轉變更有利，卻同時降低原子擴散率。高溫時擴散快但驅動力小，低溫時驅動力大但遷移慢，因此擴散型相變常在中間溫度具有最快總轉變速率。

實際相變還需克服界面能、彈性應變能與成分重新分配造成的障礙。平衡溫度只表示兩相自由能相等；冷卻到其下不代表立刻轉變，通常需一定過冷度與等待時間才能形成可穩定成長的新相。

🔑 本節重點 ①相變化的驅動力 = 新相與母相的自由能差 $\Delta G_v$ ②$\Delta G_v$ 隨過冷度 $\Delta T$ 增加而增大 ③平衡溫度（$T_e$）時 $\Delta G = 0$——需過冷才能驅動相變

為什麼相變化需要過冷（undercooling）？在平衡相變溫度 $T_e$（如共析溫度 727°C），新相（α + Fe₃C）和母相（γ）的 Gibbs 自由能相等——$\Delta G = 0$，沒有驅動力。必須冷卻到 $T_e$ 以下 → $\Delta G_v 但驅動力只是必要條件——還需要動力學上可行（原子能擴散到位）。這就是為什麼 TTT 圖呈 C 形：高溫（小過冷度）→ 驅動力小、擴散快 → 轉變慢（驅動力是瓶頸）；中溫（中等過冷度）→ 驅動力大 + 擴散尚可 → 轉變最快（C 曲線鼻部）；低溫（大過冷度）→ 驅動力極大、但擴散極慢 → 轉變又變慢（擴散是瓶頸）。

10.2　成核——新相的第一步

圖 10.10　Plot of fraction reacted versus the logarithm of time typical of many solid-state transformations in which temperature is held constant.

圖 10.2　(a) Schematic curves for volume free energy and surface free energy contributions to the total free energy change att...

圖 10.3　Schematic free energy-versus-embryo/nucleusradius curves for two different temperatures. The critical free energy cha...

圖 10.4　For solidification, schematic plots of (a) number of stable nuclei versus temperature, (b) frequency of atomic attach...

圖 10.5　Heterogeneous nucleation of a solid from a liquid. The solid–surface (𝛾SI), solid– liquid (𝛾SL), and liquid–surface (...

圖 10.6　Schematic free energy-versus-embryo/nucleusradius plot on which are presented curves for both homogeneous and heterog...

圖 10.7　Nucleation rate versus temperature for both homogeneous and heterogeneous nucleation. Degree of supercooling (ΔT) for...

圖 10.8　Schematic plot showing curves for nucleation rate (N

臨界半徑與過冷度

球形核的自由能可寫成表面項 $4\pi r^2\gamma$ 加體積項 $(4/3)\pi r^3\Delta G_v$；轉變有利時 $\Delta G_v<0$。令導數為零得到 $r^*=-2\gamma/\Delta G_v$，能障 $\Delta G^*\propto\gamma^3/\Delta G_v^2$。過冷增加 $|\Delta G_v|$，使臨界核更小、能障下降，但溫度太低又會讓原子附著與成分分配變慢，因此成核率通常不會隨過冷無限增加。

異質成核的幾何降低因子介於 0 與 1，與接觸角相關；基底若能被新相良好潤濕，所需新增界面較少。孕育處理正是刻意加入高效基底，以增加核數並細化最終晶粒。

臨界核來自體積利得與表面代價的競爭：形成小顆粒會降低體積自由能，卻需建立高能界面。半徑小於 $r^*$ 的胚胎傾向消失，大於 $r^*$ 才能持續成長。過冷增加體積驅動力，使臨界半徑與成核能障下降。

均質成核假設核在完整母相內形成，通常需要很大過冷；異質成核利用晶界、差排、夾雜或容器壁降低新增界面面積，因此工程材料大多由異質成核主導。接觸角越小、基底潤濕越好，降低能障的效果越明顯。

🔑 本節重點 ①均質成核：在母相內部隨機發生 ②異質成核：在晶界、差排、夾雜物等缺陷處優先發生 ③臨界核尺寸 $r^* = 2\gamma/\Delta G_v$——小於此的核會自發溶解

相變化的第一步是成核（nucleation）——新相的微小區域（核，nucleus）在母相中形成。成核分為兩類：(1) 均質成核（homogeneous nucleation）——在完全均勻的母相內部隨機發生。需要極大的過冷度（對金屬可達數百°C），在實際固態相變化中幾乎從不發生。(2) 異質成核（heterogeneous nucleation）——在預存在的缺陷處（晶界、相界、差排、夾雜物表面）優先發生。因為缺陷提供了「免費的界面」→ 降低成核能障 → 成核更易。固態相變化幾乎總是異質成核。

核必須達到臨界尺寸 $r^*$ 才能穩定成長——小於 $r^*$ 的核（embryo，胚）會自發溶解，因為其體積自由能降低不足以補償界面能的增加。$r^* = 2\gamma/\Delta G_v$：過冷度愈大（$\Delta G_v$ 愈大）→ $r^*$ 愈小 → 成核愈易。

10.3　成長——核的長大過程

界面形貌反映穩定性

平坦界面若前方熱量或溶質來不及移走，微小凸起可能得到更大驅動力而繼續突出，形成胞狀或樹枝狀成長。固態轉變中，界面共格性與彈性應變也會選擇板條、針狀或等軸形貌。成長最快方向不一定是擴散最快方向，還可能由最低界面能或最小晶格錯配控制；因此形貌是熱力學、輸送與晶體學共同結果。

隨成長進行，溶質在界面前方堆積會降低局部驅動力並使速度下降。若擴散場彼此重疊，顆粒即使尚未接觸也會先競爭可用溶質；簡單的固定成長速度模型便會失效。

成長分析因此必須註明控制步驟與時間範圍。

成長可能由界面反應或長程擴散控制：若新相與母相成分不同，溶質必須離開或抵達界面，濃度梯度與擴散距離便限制速率；若成分近似相同，界面原子重新排列可能主導。顆粒相互接觸後會發生 impingement，可轉變體積逐漸減少，總速率因而下降。

界面移動速度與成核率共同決定最終尺度：成核多而成長時間短得到細組織；成核少而成長充分得到粗組織。這也是熱處理可在相分率近似相同時，仍藉冷卻路徑顯著改變強度與韌性的原因。

🔑 本節重點 ①核達到 $r^*$ 後 → 自發成長 ②成長速率由擴散控制（原子必須從母相運輸到新相界面）③成長速率隨溫度降低先升後降（與擴散係數的溫度依賴一致）

一旦核達到臨界尺寸，它會自發成長——因為進一步增大只會降低總自由能。成長速率受兩個因素競爭：(1) 驅動力（$\Delta G_v$，隨過冷度增大）——促進成長；(2) 擴散速率（$D$，隨溫度降低而指數下降）——限制成長。兩個因素的競爭產生了 C 曲線的形狀：高溫擴散快但驅動力小，低溫驅動力大但擴散慢，中等溫度二者平衡 → 轉變最快。

成長過程中，新相界面的結構決定了成長機制。共格界面（coherent，兩相晶格連續過渡）→ 成長由界面控制（interface-controlled）；非共格界面（incoherent）→ 成長由擴散控制（diffusion-controlled）。波來鐵的成長是擴散控制的——碳原子必須從形成肥粒鐵的區域擴散離開，而雪明碳鐵的形成需要碳原子的聚集。

10.4　Avrami 方程式——相變化動力學的數學框架

從延伸體積到實際分率

若假想每個新相顆粒可不受阻礙地持續長大，可計算「延伸體積」；真實顆粒相遇後不能重複占據同一位置，Avrami 的指數形式正是對 impingement 的統計修正。參數 $k$ 強烈依賴溫度，包含成核與成長速率；$n$ 可能因瞬間或連續成核、一維至三維成長而改變。若 Avrami 圖出現兩段斜率，通常暗示機制、形貌或成核方式在轉變途中改變，而不是強行用單一直線平均。

使用分率資料時還要扣除儀器基線並定義 0% 與 100% 轉變。DSC 放熱峰積分、膨脹量或硬度都可能作替代量，但只有在量測信號與相分率近似成比例時，才能直接套入方程。

若存在孵育時間，可用 $t-t_0$ 取代 $t$，但 $t_0$ 必須有物理與實驗依據。直接忽略早期資料雖能提高線性，卻可能掩蓋前驅析出、非等溫到達或儀器延遲。模型擬合應同時報告適用分率範圍和殘差，不能只給漂亮的 $R^2$。

此外，$k$ 的單位隨 $n$ 改變，跨溫度比較前應先確認參數定義一致。若轉變分兩階段，應分別建立模型，不能以單組平均參數預測完整熱處理。

非等溫製程則需採增量疊加或專用動力學模型驗證。

指數 $n$ 是綜合動力學參數：$X=1-\exp(-kt^n)$ 把成核方式、成長維度及碰撞效應濃縮在 $n$ 中，不能簡單把它當作固定材料常數。以 $\ln[-\ln(1-X)]$ 對 $\ln t$ 作圖，斜率可估 $n$、截距可估 $k$，但資料須避開極早期與接近完成時的高誤差區。

Avrami 模型通常適用於等溫、隨機成核且成長規律近似固定的轉變。若溫度連續變化、成核位置飽和、顆粒形貌改變或同時有多個反應，單一 $n$ 與 $k$ 只能作有效擬合，未必具有唯一微觀意義。

🔑 本節重點 ①等溫轉變分率 $y = 1 - \exp(-kt^n)$——S 形曲線 ②$n$（Avrami 指數）反映成核和成長的幾何特徵 ③$n \approx 1$–4 對應不同成核/成長模式 ④從 $y=0.01$ 到 $y=0.99$ 的時間定義 C 曲線

等溫相變化的轉變分率 $y$ 隨時間呈 S 形曲線——初期慢（成核階段）、中期快（核成長+新核持續形成）、末期慢（相鄰成長區碰撞 impingement，成長空間耗盡）。Avrami 方程式捕獲了這個行為：$y = 1 - \exp(-kt^n)$。$k$ 取決於溫度和成核/成長速率；$n$（Avrami 指數）反映幾何特徵：$n \approx 1$（一維成長）、$n \approx 2$（二維成長）、$n \approx 3$（三維成長，成核速率恆定）、$n \approx 4$（三維成長+成核速率隨時間增加）。

在 TTT 圖的構建中，取 $y=0.01$（轉變開始，1%）和 $y=0.99$（轉變完成，99%）的時間，在每個溫度下繪製，就得到了 C 曲線的開始線和完成線。這就是 TTT 圖的實驗構建方法。

📝 自編概念例：從 Avrami 參數推斷相變化機制

問題：某鋼在 600°C 等溫相變化的 Avrami 擬合給出 $n=3.2$, $k=2.5\times10^{-4}$。求轉變 50% 的時間，並推斷成核和成長模式。

解：$y=0.5$ → $kt^n = \ln 2 = 0.693$ → $t = (0.693/k)^{1/n} = 11.8$ 秒。$n \approx 3$ → 三維成長（球狀）+ 成核速率恆定。在 600°C，波來鐵團從晶界成核，向晶粒內部三維生長——與 $n \approx 3$ 吻合。

10.5　TTT 圖——等溫轉變圖的閱讀與使用

圖 10.9　Schematic plots of (a) transformation rate versus temperature and (b) logarithm time [to some degree (e.g., 0.5 fract...

圖 10.10　Plot of fraction reacted versus the logarithm of time typical of many solid-state transformations in which temperatur...

完整讀圖順序

先確認鋼種、沃斯田鐵化溫度與晶粒狀態，再沿實際時間–溫度路徑判斷何時穿越起始線、50% 線與完成線。等溫保持若只完成一部分，應先求已生成組織，剩餘沃斯田鐵再依後續路徑轉變；各產物分率總和必須為 100%。垂直快速降溫只是理想近似，厚件中心可能在降溫途中已穿過鼻尖，不能由表面冷速代替。

TTT 圖上的硬度通常是對應特定等溫產物或最終混合組織的實驗值。若路徑跨越多個區域，不能任選最近一個硬度標記；應先求各組織分率，再以量測或混合模型估算。

圖的時間軸通常是對數尺度，讀值時需特別避免把一格誤認為固定秒數。

TTT 路徑包含快速降溫、等溫保持與再冷卻：讀圖時只把等溫停留時間計入該溫度的轉變，不應沿斜線把不同溫度的時間直接相加。起始線與完成線分別代表指定轉變分率；穿過鼻尖前若已發生波來鐵或變韌鐵，後續淬火只能把剩餘沃斯田鐵轉成麻田散鐵。

TTT 圖由特定沃斯田鐵化條件與成分量得，不能跨材料直接套用。晶粒尺寸、先前熱處理與合金元素都會改變曲線；圖上未標示的回火、碳化物析出與殘留沃斯田鐵穩定化，也可能影響最終性質。

🔑 本節重點 ①TTT 圖描繪等溫轉變產物 vs 時間和溫度 ②C 曲線形狀來自驅動力與擴散的競爭 ③合金元素將 C 曲線右移 → 提高淬透性 ④Co 是唯一將 C 曲線左移的元素

TTT（Time-Temperature-Transformation）圖是鋼的熱處理的核心工具。它回答：「如果將鋼從沃斯田鐵區快速冷卻到某個溫度 $T$ 並保持在該溫度，會形成什麼微觀結構？需要多長時間？」高溫（~700–550°C）→ 擴散型轉變產物：波來鐵（層狀 α+Fe₃C）。中溫（~550–250°C）→ 混合型產物：變韌鐵（bainite，非層狀 α+碳化物）。低溫（C 曲線的合金元素效應：除 Co 外，幾乎所有合金元素（Mn, Ni, Cr, Mo）都將 C 曲線向右移——因為它們減緩了碳的擴散（Cr, Mo 是強碳化物形成元素，碳必須先脫離這些元素的束縛才能擴散）。C 曲線右移 = 可在較慢冷卻下獲得麻田散鐵 = 淬透性提高。這就是為什麼 4340 鋼（含 Ni, Cr, Mo）可以油淬而 1040 鋼必須水淬。

10.6　波來鐵——層狀共析產物

協同成長與機械性質

共析反應中，沃斯田鐵分解為低碳肥粒鐵與高碳滲碳體；碳只需在相鄰層片間短距離重新分配，兩相便可協同推進。層片間距越小，差排穿越肥粒鐵通道或繞過滲碳體所需應力越高。若長時間加熱使滲碳體球化，總界面能下降、加工性與延性提高，但強度低於細波來鐵。

亞共析與過共析鋼在形成波來鐵前，還會先生成先共析肥粒鐵或滲碳體。總波來鐵量由原沃斯田鐵在共析溫度的成分決定；不能把顯微照片中的深色面積直接等同碳含量。

冷卻後可用線截距量層片間距，但必須修正切面方向，斜切層片會造成表觀間距偏大。

粗細由轉變溫度控制：高溫形成時擴散距離長、驅動力小，得到粗波來鐵；較低溫形成時成核較多、層片間距較小，得到細波來鐵。細層片增加肥粒鐵／滲碳體界面並縮短差排自由路徑，因此強度與硬度較高，但延性通常下降。

波來鐵不是單一相，而是肥粒鐵與滲碳體的兩相組織。顯微鏡下看似深色的區域可能只是層片細到低於解析度；辨識時應結合轉變溫度、放大倍率與相分析，而非把顏色直接當作化學成分。

🔑 本節重點 ①波來鐵 = 肥粒鐵（α）+ 雪明碳鐵（Fe₃C）的層狀交替結構 ②層間距 $\lambda$ 由形成溫度（冷卻速率）決定 ③粗波來鐵（爐冷，~15 HRC）vs 細波來鐵（空冷，~25 HRC）

波來鐵（pearlite，因拋光蝕刻後呈現珍珠光澤而得名）是共析鋼緩冷（或中高溫等溫轉變）的典型產物。微觀結構：肥粒鐵（α）和雪明碳鐵（Fe₃C）交替排列的層狀結構——像指紋一樣的平行條紋。層間距由形成溫度決定：高溫形成（~700°C，爐冷）→ 碳原子擴散快 → 層間距粗（~0.5 μm）→ 粗波來鐵（硬度 ~15 HRC）；低溫形成（~550°C，空冷）→ 碳原子擴散慢 → 層間距細（~0.2 μm）→ 細波來鐵（硬度 ~25 HRC）。

波來鐵的強度與層間距的關係為 $HV \propto \lambda^{-1/2}$——類似 Hall-Petch，因為肥粒鐵/雪明碳鐵的相界面阻擋差排，就像晶界一樣。層間距愈細 → 障礙間距愈短 → 強度愈高。

10.7　變韌鐵——兼具強度與韌性的中間產物

與麻田散鐵、回火組織的區別

變韌鐵形成仍需要碳擴散，因此是時間依賴的等溫或連續冷卻產物；麻田散鐵則以無擴散剪切瞬間形成。下變韌鐵和回火麻田散鐵都含細小碳化物與高缺陷密度，顯微外觀可能相似，但形成順序和碳化物取向不同。鑑定時應結合熱歷史、硬度、電子顯微與繞射，而不是只靠光學照片顏色。

貝氏體轉變溫度越低，肥粒鐵單元通常越細、碳化物尺度越小，強度因而提高。若利用高 Si 抑制滲碳體，碳可富集並穩定殘留沃斯田鐵，形成 TRIP 或 carbide-free bainite；其性質取決於殘留相的量與穩定性。

穩定性過低會在加工初期迅速轉變，過高則無法提供漸進 TRIP 強化。

這使成分與熱處理窗口必須共同最佳化。

上、下變韌鐵的碳化物位置不同：上變韌鐵在較高溫形成，碳較能擴散至肥粒鐵板條間；下變韌鐵在較低溫形成，碳化物更細並可在板條內析出。兩者都是非層狀的肥粒鐵加碳化物組織，不應誤認為回火麻田散鐵。

等溫變韌鐵處理可避開波來鐵鼻尖後在適當溫度保持；若採 austempering，還需確保截面各處先冷到保持溫度而不提前轉變。厚件內外冷速差異可能造成混合組織，因此淬透性與槽液換熱能力同樣重要。

🔑 本節重點 ①變韌鐵在中溫範圍（~250–550°C）形成 ②上變韌鐵：碳化物沿板條邊界析出（脆性）③下變韌鐵：碳化物在板條內部析出（韌性）④等溫淬火（austempering）獲取變韌鐵

變韌鐵（bainite）是波來鐵和麻田散鐵之間的過渡產物——兼具波來鐵無法達到的高強度（HRC 40–50）和麻田散鐵不具備的韌性（不需回火就可用）。形成機制：剪切主導的肥粒鐵板條形成（類似麻田散鐵）+ 碳化物在板條間或板條內析出（擴散控制）。

兩種類型：(1) 上變韌鐵（upper bainite，~400–550°C）——碳化物沿肥粒鐵板條邊界析出，形成連續脆性路徑 → 韌性較低。(2) 下變韌鐵（lower bainite，~250–400°C）——碳化物在肥粒鐵板條內部析出（~20–50 nm 細小顆粒），不構成連續脆性路徑，裂紋傳播需頻繁偏折 → 韌性高。等溫淬火（austempering）：加熱至沃斯田鐵區 → 淬入 250–400°C 鹽浴中保持至轉變完成 → 下變韌鐵。不需後續回火（韌性已足夠），變形極小，無淬火裂紋風險。

10.8　麻田散鐵——無擴散剪切轉變的產物

板條、片狀與殘留沃斯田鐵

低碳鋼常形成高密度差排的板條麻田散鐵，高碳鋼較易出現片狀麻田散鐵與孿晶；碳含量同時提高硬度、降低 $M_s$，使室溫殘留沃斯田鐵增加。殘留沃斯田鐵可改善部分韌性或在變形時產生 TRIP 效果，也可能在尺寸精密零件服役中延遲轉變造成尺寸不穩。

淬火應力與裂紋

零件表面先冷卻收縮、內部後冷卻，加上麻田散鐵轉變的體積膨脹，會建立複雜殘留應力。冷卻越猛烈不一定越好：水淬提高形成麻田散鐵機率，也提高翹曲與淬裂風險；油淬、聚合物淬火、分級淬火或馬氏體分級處理可在淬透性允許下減少梯度。

麻田散鐵分率常用 Koistinen–Marburger 類關係表示為 $M_s$ 以下欠冷的函數，顯示它是非等溫、近無熱活化轉變。保持在固定低溫通常不會像波來鐵那樣持續完成；要增加分率需再降溫，或以深冷處理降低殘留沃斯田鐵。

回火並非單一步驟：低溫可先發生碳偏聚與過渡碳化物析出，較高溫才形成較穩定滲碳體並回復差排。回火脆性、二次硬化與殘留沃斯田鐵分解又依合金元素而異，所以同硬度不保證相同韌性。

實務規格因而常同時限制硬度、衝擊韌性、殘留沃斯田鐵與脫碳層，而不是只指定淬火溫度。

尺寸變化與殘留應力也應在精密零件上實測。

轉變量主要由溫度而非保持時間決定：麻田散鐵在降到 $M_s$ 以下後以協同剪切迅速形成，持續降溫才增加分率；若未低於 $M_f$，會保留沃斯田鐵。碳被困在 BCT 晶格造成高四方畸變、差排密度與硬度，也帶來高殘留應力和脆性。

回火使碳重新分配並析出碳化物，降低內應力、提高韌性，同時犧牲部分硬度。回火溫度與時間決定最終平衡；某些合金鋼還可能因特殊碳化物形成而出現二次硬化，因此「淬火後越硬越好」不是可靠設計原則。

🔑 本節重點 ①麻田散鐵：FCC γ → BCT（體心正方）的無擴散剪切轉變 ②碳原子被「凍結」在 BCT 結構中（過飽和）→ 極高硬度（HRC 60–65）③Ms 和 Mf 溫度隨碳含量升高而降低 ④Bain 應變+晶格不變剪切

麻田散鐵（martensite，以德國冶金學家 Adolf Martens 命名）是鋼淬火的目標產物——FCC 的沃斯田鐵以無擴散的協調剪切方式轉變為 BCT（體心正方）的麻田散鐵。因為碳原子來不及擴散（被「凍結」在原位），碳在麻田散鐵中高度過飽和——佔據 BCT 結構中 $c$ 軸方向的八面體間隙 → $c$ 軸伸長、$a$ 軸收縮 → 正方度 $c/a$ 隨碳含量線性增加（碳愈多 → 正方度愈大 → 硬度愈高）。

麻田散鐵的硬度來自三個疊加效應：(1) 碳的固溶強化（非對稱正方畸變，最強）；(2) 極高差排密度（~10¹⁵ m⁻²，來自晶格不變剪切的產物）；(3) 奈米級雙晶界作為額外差排障礙。Ms（martensite start）和 Mf（martensite finish）溫度隨碳含量升高而降低——高碳鋼的 Ms 可能低於室溫，淬火後殘留大量未轉變的沃斯田鐵（殘留沃斯田鐵可達 20–30%），需要深冷處理（−80°C 至 −196°C）將其轉變為麻田散鐵。

🔬 麻田散鐵的結晶學——Bain 應變
FCC γ → BCT 麻田散鐵的原子位移遵循 Bain 應變：FCC 晶胞中的體心正方單元沿 $c$ 軸壓縮 ~20%、沿 $a$ 軸膨脹 ~12%，變成 BCC/BCT。但單純 Bain 應變不能產生實驗觀察到的不變平面（habit plane）——需疊加晶格不變剪切（透過滑移或雙晶）。這就是為什麼麻田散鐵內部含有極高密度差排或奈米級雙晶。

10.9　CCT 圖與淬透性——從實驗室到熱處理車間

合金元素如何提高淬透性

Cr、Mo、Mn、Ni 等多數元素降低擴散型成核或成長速率，使 CCT 曲線向右移，較慢冷卻也能避開波來鐵／變韌鐵區。B 只需極少量偏析於沃斯田鐵晶界便可抑制晶界肥粒鐵成核，但若與 N 形成 BN 或含量過高，效果會消失。沃斯田鐵晶粒粗化也提高淬透性，代價是韌性與組織均勻性。

由 Jominy 到實際零件

Jominy 距淬水端越遠，冷卻速率越低；硬度曲線平緩表示高淬透性。將其轉成圓棒中心或表面硬度需利用理想直徑、淬火烈度與尺寸換算，且零件尖角、孔洞和介質攪拌會改變局部換熱。最終驗證仍應量測截面硬度與組織，不能只憑鋼號保證全截面麻田散鐵。

淬火介質的冷卻具有蒸氣膜、核沸騰與對流三階段；攪拌、介質溫度和零件姿態都會改變各階段。蒸氣膜若在局部不均勻崩潰，會造成熱點、硬度差與變形，因此製程規格需控制的不只是介質名稱。

截面越厚，中心臨界冷速越難達到；設計上可選高淬透性鋼、改變尺寸或採感應／滲碳等表面硬化，而不是一味使用更猛烈淬火。這能在核心韌性、表面耐磨與變形風險間取得平衡。

CCT 預測最後仍需用實際零件熱電偶、硬度剖面與金相驗證，因爐裝量和介質老化都會改變冷卻曲線。

這是把實驗室曲線轉成穩定量產製程的最後一步。

CCT 比 TTT 更接近實際連續冷卻：連續降溫時材料在每個溫度停留時間短，擴散型轉變曲線通常相對 TTT 向較長時間、較低溫移動。把實際中心與表面的冷卻曲線疊在 CCT 圖上，才能預測厚件不同位置的組織。

淬透性描述形成麻田散鐵的深度能力，不等於淬後最高硬度；最高硬度主要受碳量控制，淬透性則受合金元素、沃斯田鐵晶粒與冷卻介質影響。Jominy 端淬試驗用單一試棒建立距離—硬度曲線，可比較不同鋼種對冷速的敏感性。

🔑 本節重點 ①CCT 圖修正了 TTT 圖的等溫假設——適用於實際連續冷卻 ②CCT 圖總是低於並偏右於 TTT 圖 ③
Jominy 端淬試驗評定淬透性 ④淬透性 ≠ 硬度——是硬化深度的能力

TTT 圖是等溫轉變的產物，但實際淬火是連續冷卻——冷卻曲線在 TTT 圖上是傾斜的。CCT（Continuous Cooling Transformation）圖修正了這一點：在 CCT 圖上，冷卻曲線穿過各轉變產物的區域。CCT 圖總是低於並偏右於對應的 TTT 圖——因為連續冷卻時轉變需要更長時間（溫度持續下降使擴散愈來愈慢）。CCT 圖的實用性在於可以直接讀出：給定冷卻速率 → 得到什麼微觀結構和硬度。

Jominy 端淬試驗是評定淬透性的標準方法：將沃斯田鐵化的圓棒從底端噴水冷卻 → 沿棒長產生從極快到極慢的連續冷卻速率梯度 → 測量沿長度的硬度分布。高淬透性鋼（4340）的硬度曲線平緩（距淬火端遠仍維持高硬度）；低淬透性鋼（1040）的硬度急劇下降。淬透性 ≠ 硬度：高碳鋼（1095）的麻田散鐵極硬（HRC 65）但淬透性低；低碳合金鋼（8620）的麻田散鐵硬度中等（HRC 45）但淬透性高（可深層硬化）。

📝 自編概念例：從 CCT 圖預測齒輪的熱處理結果

情境：AISI 8620 鋼齒輪滲碳後淬火。表面碳濃度 ~0.8%、冷卻速率 ~80°C/s；心部 ~0.2%、~15°C/s。

預測：表面（0.8% C, 80°C/s）→ 高碳麻田散鐵（HRC 60–64，極硬耐磨）。心部（0.2% C, 15°C/s）→ 肥粒鐵+細波來鐵或變韌鐵（HRC 25–35，韌性良好）。表面硬+心部韌——正是滲碳齒輪的設計目標。

從微觀結構到力學性質——為何不同組織的硬度差那麼多？

🔑 本節重點 ①硬度排序：麻田散鐵 > 變韌鐵 > 細波來鐵 > 粗波來鐵 ②層間距（波來鐵）和板條寬度（麻田散鐵）作為有效晶粒尺寸 ③
回火溫度 vs 硬度近乎線性（實用規則）

為什麼不同的熱處理產生如此巨大的硬度差異？答案是障礙物間距。在波來鐵中，差排移動被肥粒鐵/雪明碳鐵的相界面阻擋——層間距 $\lambda$ 愈小 → 障礙愈密 → 硬度愈高：$HV \propto \lambda^{-1/2}$。粗波來鐵 $\lambda \approx 0.5$ μm → HV 200；細波來鐵 $\lambda \approx 0.2$ μm → HV 300。在麻田散鐵中，差排移動被板條邊界、極高密度差排、和過飽和碳原子同時阻擋——等效障礙間距僅 ~50–100 nm → HV 800–900。回火使碳析出、差排密度下降、障礙間距增大 → 硬度逐步降低。

實用規則（對碳鋼和低合金鋼）：
回火溫度每升高 100°C，HRC 約降低 8–10 點。200°C 回火 → HRC 58–62（高硬度，用於切削工具）；400°C 回火 → HRC 40–45（中硬度，用於彈簧）；600°C 回火 → HRC 25–35（調質態，quenched-and-tempered，最佳的強韌組合，用於結構件）。這些數字是熱處理車間的「經驗法則」——雖不精確但極其實用。

熱處理實務——從實驗室到工廠

🔑 本節重點 ①四種基本熱處理的溫度/冷卻選擇 ②淬火介質的冷卻能力排序 ③殘留應力與變形控制 ④熱處理缺陷與預防

四種基本熱處理的製程參數

表 1：四種基本熱處理的製程參數
處理	加熱溫度	冷卻方式	目標微觀結構	典型硬度	

完全退火	A₃+30–50°C	爐冷（~1°C/min）	粗波來鐵+肥粒鐵	10–20 HRC	

正常化	A₃+50–80°C	空冷（~10°C/min）	細波來鐵+肥粒鐵	20–30 HRC	

淬火	A₃+30–50°C	水/油/鹽浴	麻田散鐵	60–65 HRC	

回火	150–650°C	空冷	回火麻田散鐵	25–55 HRC	

淬火介質的冷卻能力與選擇

不同淬火介質的冷卻速率（以相對烈度 H 值表示：H=1.0 為靜止水）：10% NaCl 水溶液（H≈2.0，最快——鹽爆破蒸氣膜，但腐蝕性強）→ 自來水（H≈1.0，快但蒸氣膜階段可能導致不均勻冷卻→變形）→ 油（H≈0.3–0.5，較慢但均勻→適合高淬透性鋼）→ 鹽浴/流體化床（H≈0.2–0.5，可精確控制溫度→適合等溫淬火獲取變韌鐵）→ 空氣/惰性氣體（H≈0.05–0.1，最慢→真空爐氣淬，適合高速鋼和工具鋼以最小化變形）。

介質選擇的工程權衡：水淬→最快（保證硬化）但也最大變形和開裂風險。油淬→較安全但只對高淬透性鋼有效。分級淬火（martempering）是先淬入略高於 Ms 的熱油或鹽浴中 → 保持到截面溫度均勻 → 取出空冷完成麻田散鐵轉變——大幅降低熱應力和變形。

熱處理缺陷——當理論遇到現實

(1) 淬火裂紋：表面和心部的冷卻不同步 → 表面先收縮（心部仍熱軟）→ 心部後收縮時表面已硬脆 → 表面承受拉伸殘留應力 → 若超過 $K_{Ic}$ 則開裂。風險因素：高碳含量（Ms 溫度低 → 麻田散鐵更脆）、尖銳轉角、水淬（冷卻太快）。(2) 變形與翹曲：不均勻冷卻 + 麻田散鐵的體積膨脹（FCC→BCT 膨脹 ~2–4%）→ 複雜形狀零件扭曲。薄截面冷卻快→先脹；厚截面冷卻慢→後脹→翹曲向薄側。(3) 脫碳：高溫下表面碳與爐氣中的 O₂/H₂O/CO₂ 反應損失碳 → 表面硬度不足。控制爐氣氛（吸熱式氣體或氮氣保護）可防止。(4) 軟點：局部未淬硬——原因可能是蒸氣膜附著、局部脫碳、或冷卻不均。(5) 過熱與過燒：加熱溫度過高（遠超 A₃）→ 沃斯田鐵晶粒急劇粗化 → 淬火後得到粗大針狀麻田散鐵（極脆）。若溫度達到固相線 → 晶界局部熔化 → 過燒——不可逆的致命缺陷，只能報廢。

🔧 現代熱處理的智能化趨勢
傳統熱處理依賴操作者的經驗（「燒到櫻桃紅色」、「淬到油不冒煙」）。現代熱處理使用熱電偶+PLC 控制精確控溫（±5°C），淬火槽監控（流速、溫度、濃度），以及電腦模擬（有限元素分析預測零件內部的冷卻曲線和相變分布——DANTE、DEFORM-HT 等軟體）。這些工具使熱處理從「黑色技藝」轉變為可預測的工程科學。但最終的品質仍然依賴冶金師對鋼的成分–製程–微觀結構–性質關係的深刻理解——這就是為什麼你正在學習這一章。

🔧 Materials of Importance — 形狀記憶合金（Shape-Memory Alloys）

  形狀記憶合金（SMA）是一類「記得」自己原始形狀的材料。最著名的 SMA 是Nitinol（~55 wt% Ni–45 wt% Ti）：低溫下彎曲變形後，加熱到臨界溫度以上即可自動恢復原始形狀——由相變化驅動，非彈性回彈。

  機制：麻田散鐵（martensite，低溫相，B19' 單斜）↔ 沃斯田鐵（austenite，高溫相，B2 立方）。低溫麻田散鐵透過雙晶界面移動（非差排滑移）可輕易變形（應變 ~8%）。加熱至高於 $A_f$ 時，逆轉變為沃斯田鐵——原始形狀恢復。

  應用：血管支架（低溫壓縮→體溫展開）、眼鏡框架（彎不壞——加熱恢復）、衛星天線（發射摺疊→太空展開）。SMA 是麻田散鐵相變化（§10.8）從「脆性相」變為「功能相」的典範。

補強專題：平衡態、亞穩態與動力學

  平衡態是在給定溫度、壓力與總成分下 Gibbs 自由能最低的狀態；只要給系統足夠時間，它應趨向此狀態。亞穩態不是自由能最低，但被成核障礙或緩慢擴散困住，因此能長時間存在。

  表 2：補強專題：平衡態、亞穩態與動力學
  狀態／組織	為何形成	後續可能變化	

  粗波來鐵	較高溫、擴散充分，接近平衡分解	長時間可進一步粗化	

  變韌鐵	較低溫，擴散受限但仍可發生碳再分配	加熱後轉為更穩定的肥粒鐵＋碳化物	

  麻田散鐵	急冷抑制擴散，以無擴散剪切方式形成	熱力學上亞穩，回火時分解	

核心觀念：相圖主要回答「最後平衡會是什麼」，TTT／CCT 圖回答「在有限時間與特定冷卻路徑下實際得到什麼」。材料工程正是利用兩者的差距設計組織。

補強專題：回火麻田散鐵的組織演變

  淬火後麻田散鐵是碳過飽和的 BCT 結構，硬度高但內應力大、韌性低。回火讓碳擴散與碳化物析出，使強度、硬度、韌性可調。下列溫區會互相重疊，實際反應依含碳量、合金元素與時間而變：

  表 3：補強專題：回火麻田散鐵的組織演變
  大致溫區	主要變化	性質趨勢	

  150–250°C	過渡碳化物析出、四方性與殘留應力降低	硬度小幅下降，尺寸穩定性改善	

  250–350°C	殘留沃斯田鐵分解，碳化物持續演變	韌性變化敏感，部分鋼種有回火脆化風險	

  350–650°C	形成肥粒鐵＋雪明碳鐵，回復與碳化物粗化	硬度下降、延性與韌性通常提高	

  合金工具鋼的特定高溫區	細小合金碳化物析出，可能產生二次硬化	硬度可短暫回升	

工程決策：用 TTT／CCT 圖設計熱處理路徑

  表 4：工程決策：用 TTT／CCT 圖設計熱處理路徑
  目標組織	概念路徑	設計重點	

  細波來鐵	沃斯田化 → 快速降至較低波來鐵區 → 等溫至轉變完成	溫度愈低，片層間距愈小、強度愈高	

  變韌鐵	沃斯田化 → 避開波來鐵鼻部 → 在變韌鐵區等溫	需在開始線與完成線之間控制時間	

  回火麻田散鐵	沃斯田化 → 以足夠冷卻速率避開擴散轉變 → 低於 $M_s$／接近 $M_f$ → 回火	淬火介質、零件尺寸與淬透性共同決定中心能否形成麻田散鐵	

⚠️ TTT 與 CCT 不可混用：TTT 圖描述快速降至固定溫度後的等溫轉變；一般連續淬火應使用 CCT 圖。真實零件表面與中心的冷卻曲線不同，也可能得到不同組織。

本章摘要

鋼的相變化產物對照表

表 5：鋼的相變化產物對照表
產物	形成條件	機制	硬度	特性	

粗波來鐵	爐冷（高溫轉變）	擴散控制；層狀 α+Fe₃C，層間距大	10–20 HRC	軟、易加工	

細波來鐵	空冷（中溫轉變）	擴散控制；層間距小→高強度	20–30 HRC	較強韌	

上變韌鐵	等溫 ~350–550°C	部分剪切+部分擴散；羽毛狀	30–45 HRC	韌性較差（晶界碳化物）	

下變韌鐵	等溫 ~250–350°C	剪切主導；針狀+內部碳化物	40–50 HRC	強韌組合優於回火麻田散鐵	

麻田散鐵	水淬（>臨界冷速）	無擴散剪切；BCT，過飽和碳	60–65 HRC	極硬極脆；需回火才能使用	

回火麻田散鐵	淬火+回火（150–650°C）	碳化物析出→韌性恢復	25–55 HRC	可調控的強韌平衡	

🔑 核心收穫

相圖 = 可能性的地圖；TTT/CCT = 實現的路徑圖：相圖告訴你平衡狀態，TTT 圖告訴你如何透過冷卻速率控制最終微觀結構。

C 曲線的物理：高溫→驅動力小（慢）；低溫→擴散慢（慢）；鼻部（~550°C）→轉變最快——要獲得麻田散鐵，必須在鼻部之前冷卻通過。

冷卻速率決定一切：爐冷→粗波來鐵；空冷→細波來鐵；油淬→變韌鐵/麻田散鐵；水淬→麻田散鐵。

回火 = 犧牲硬度換韌性：麻田散鐵太脆不能直接使用。
回火溫度控制最終的強度–韌性組合。

📝 概念診斷題

共析鋼的 TTT 圖鼻部在 ~550°C，轉變開始僅需 ~0.5 秒。如果要在水淬中獲得 100% 麻田散鐵，冷卻通過 550°C 的速率必須多大？（從 727°C 到 550°C 為 177°C）

為什麼合金元素（Ni, Cr, Mo）將 TTT 圖的 C 曲線向右移能提高淬透性？這對選擇淬火介質（水 vs 油）有什麼影響？

一個齒輪需要表面硬（耐磨）但心部韌（耐衝擊）。哪種熱處理可以達到這種性質梯度？提示：表面和心部的冷卻速率不同。

為什麼下變韌鐵的韌性優於相同硬度的回火麻田散鐵，但工業上回火麻田散鐵更常見？

如果麻田散鐵的形成是「無擴散」的，為什麼碳含量會影響 Ms 和 Mf 溫度？

🧪 推導與診斷

方程式使用契約

TTT/CCT 圖僅對特定成分的鋼有效——不同爐號的同一鋼種因微小成分差異（在規格範圍內），TTT 圖可能有顯著偏移

Avrami 方程式假設等溫轉變和隨機成核——若成核僅在晶界發生（非隨機），$n$ 值會偏離理想值

Jominy 試驗的冷卻速率梯度僅對直徑 25 mm 的棒材有代表性——不同截面形狀和尺寸需要換算（Lamont 圖或數值模擬）

診斷

為什麼 TTT 圖的 C 曲線有兩個鼻部（某些合金鋼）？合金鋼（如 4340）的 TTT 圖有時出現兩個獨立的 C 曲線——高溫的波來鐵鼻部（~600°C）和低溫的變韌鐵鼻部（~350–450°C），中間有一個轉變停滯區（bay）。原因：合金元素（Cr, Mo）在波來鐵轉變溫度範圍強烈偏析到碳化物中 → 需要合金元素擴散 → 擴散極慢 → 抑制了波來鐵轉變。但在較低溫的變韌鐵範圍，轉變由剪切主導、不需合金元素擴散 → 轉變可以進行。停滯區是擴散控制（波來鐵）和剪切控制（變韌鐵）機制競爭的結果。

⚠️ 常見錯誤

❌ 淬火=「把鋼燒紅再丟進水裡」就完事了？
錯。沃斯田鐵化溫度、持溫時間、冷卻介質、攪拌速度全部影響結果。油淬比水淬慢→淬透性好的鋼可用油淬減少變形。鹽浴或流體化床可精確控制冷卻速率。

❌ 淬透性 = 硬度？
錯。淬透性是硬化深度的能力，硬度是麻田散鐵本身的硬度。高碳鋼（如 1095）的麻田散鐵極硬（HRC 65），但淬透性很低（需水淬且僅表層硬化）。低碳合金鋼（如 8620）的麻田散鐵硬度中等（HRC 45），但淬透性高（油淬即可深層硬化）。兩個概念不可混淆。

📚 延伸資源

Krauss, G., Steels: Processing, Structure, and Performance — 鋼的熱處理與微觀結構–性質關係的權威參考

Bhadeshia, H.K.D.H. & Honeycombe, R., Steels: Microstructure and Properties — 變韌鐵和麻田散鐵的結晶學與相變化機制的深入處理

ASM Handbook Vol. 4: Heat Treating — 各類鋼的熱處理製程參數與 CCT 圖彙編

下一章：第 11 章：金屬合金的應用與加工——從實驗室熱處理到工業規模的合金設計與成形

File: subjects/material-science/html/chapters/ch14_polymer_structures_zh.html
第 14 章 高分子結構 — MSE

材料科學與工程
第 14 章 高分子結構

14.1 高分子結構概論
14.6 高分子結晶

切換顯示主題

MSE › Ch13 › Ch14

第 14 章　高分子結構

Chapter 14, Polymer Structuresp498–52932 頁 · 14 節

本章預覽

核心問題
金屬和陶瓷的性質主要由原子種類和晶體結構決定。高分子的性質則由分子鏈的化學結構、長度、形狀、分支、交聯、立體規整性和排列方式共同決定——變數遠比金屬和陶瓷多。同樣是碳氫化合物，為什麼 PE 可以是軟的保鮮膜（LDPE）也可以是堅硬的牛奶瓶（HDPE）？為什麼橡膠可以拉伸數倍後恢復原狀？為什麼有些塑膠加熱軟化可重塑（熱塑性），有些加熱後永遠固化（熱固性）？答案都在分子鏈的結構中。

10 條關鍵概念

高分子＝長鏈分子：單體（monomer）是重複單元；聚合反應將成千上萬個單體連結成高分子鏈

分子量是分布不是單一值：$M_n$（數量平均）、$M_w$（重量平均）。$M_w/M_n$＝多分散性指數（PDI）

聚合度（DP）：一條鏈上重複單元的數目。DP 從數百到數十萬——決定鏈的糾纏和力學性質

分子形狀：C-C 單鍵可旋轉 → 鏈在熔融態中呈無規線圈（random coil），末端距遠小於完全伸展長度

分子結構四型：線性（可緊密堆積→高結晶度）、分支（阻礙堆積→低密度）、交聯（彈性體）、網狀（熱固性）

立體規整性（tacticity）：等規（isotactic）→可結晶；對規（syndiotactic）→可結晶；無規（atactic）→非晶

熱塑性 vs 熱固性：二次鍵連結鏈（可逆軟化）vs 共價交聯（不可逆固化）

共聚物：無規、交替、嵌段、接枝——組合不同單體以調整性質（如 ABS、SBS）

高分子結晶：無法 100% 結晶。折疊鏈片晶（lamellae）→球晶（spherulite）→半結晶微觀結構

$T_g$ 與 $T_m$：玻璃轉變溫度（非晶區軟化）和熔點（結晶區熔融）——決定使用溫度範圍

🧭 本章推理地圖

單體的官能基與成鍵方式（§14.1）→ 決定重複單元、主鏈及可旋轉鍵（§14.1、§14.3）→ 控制鏈的化學性與柔順性（§14.3）。

聚合與製程控制鏈長及分布（§14.2）、支化與交聯（§14.3）、立體規整性（§14.4）及共聚序列（§14.5）→ 形成不同分子拓撲。

鏈規整且能靠近排列（§14.4、§14.6）→ 較易結晶；支化與隨機取代妨礙排列（§14.6）→ 決定結晶度與球晶（§14.6–§14.7）。

鏈段運動在 $T_g$ 活化、晶區在 $T_m$ 熔融（§14.8–§14.9）；交聯限制滑動（§14.10–§14.11）→ 決定不同物理狀態。

由「化學結構（§14.1）→ 鏈拓撲與排列（§14.2–§14.7）→ 分子運動（§14.8–§14.11）」預測性質與可加工性（§14.13）。

先備知識橋接

⚡ 進入本章前需具備的基礎

Ch2：共價鍵與 $sp^3$ 混成——碳–碳單鍵的四面體幾何是高分子鏈骨架的基礎；凡得瓦力與氫鍵——理解高分子鏈之間的二次鍵

Ch2：%IC 公式——C-H 鍵的 %IC ≈ 4%（幾乎純共價），解釋了高分子鏈的高穩定性和電絕緣性

Ch4：缺陷概念——高分子的「缺陷」包括鏈端、分支點、不規則頭尾排列，與金屬/陶瓷的點缺陷完全不同

Ch13：
$T_g$ 的概念（從玻璃章）——本章會在高分子語境下重新討論，因為 
$T_g$ 對高分子比對無機玻璃更關鍵

14.1　高分子化學基礎

圖 14.14　A transmission photomicrograph (using cross-polarized light) showing the spherulite structure of polyethylene. Linear boundaries form between adjacent spheru...

重複單元不等於原始單體：加成聚合通常不產生小分子副產物，縮合聚合則常伴隨水或醇等離去。鏈成長與步成長的分子量建立方式不同，官能基比例的微小失衡也會限制步成長聚合。

🔑 本節重點 ①高分子=巨分子（MW 10⁴–10⁷）②重複單元+聚合度=DP ③熱塑性 vs 熱固性 ④逐步聚合 vs 鏈聚合

14.2　分子量與分子量分布

$M_n$ 與 $M_w$ 權重不同：數均分子量對鏈條數敏感，重均分子量更強調高分子量鏈，通常 $M_w\ge M_n$；分散度 $Đ=M_w/M_n$ 描述分布寬度。加工與力學性質可能對分布不同部分敏感。

🔑 本節重點 ①$M_n$（數均）vs $M_w$（重量平均）②PDI=$M_w/M_n$ ③分子量影響強度和加工性

14.3　分子形狀與結構

鏈柔順性來自主鏈旋轉：單鍵可在不斷鍵下改變構形，但大側基、芳香環、雙鍵與極性作用會提高旋轉能障。構形是瞬時形狀，不應與必須斷鍵才能改變的組態混淆。

🔑 本節重點 ①線性/分支/交聯/網狀四種結構 ②LDPE（分支多→低密度）vs HDPE（線性→高結晶度）

14.4　組態與立體異構

規整性影響可結晶能力：等規與間規鏈較能週期排列，無規鏈通常較難結晶；但結晶度仍受支化、共聚、冷卻速度與分子量控制。立體規整只是降低排列障礙，不直接保證高結晶度。

🔑 本節重點 ①等規/對規/無規三種組態 ②組態決定結晶能力→決定力學性質

14.5　共聚物

序列分布決定功能：隨機共聚可調整 $T_g$ 並破壞規整性，嵌段與接枝共聚則可能形成奈米尺度微相分離。互不相容鏈段被共價鍵連接後，可自組裝成兼具硬區與軟區的結構。

🔑 本節重點 ①無規/交替/嵌段/接枝共聚物 ②ABS=丙烯腈+丁二烯+苯乙烯的組合

🔑 本節重點 ①高分子以碳為骨架，C-C 共價鍵形成長鏈 ②聚合反應將小分子單體連結成巨分子 ③$M_n$（數量平均）反映鏈數，$M_w$（重量平均）對大分子敏感 ④PDI 衡量分子量分布寬窄，影響加工性與力學性質 ⑤聚合度 DP = $M_n/m$，典型值從數百到數十萬

烴分子——高分子的化學基礎

大多數高分子是有機化合物，以碳為骨架。碳的獨特之處在於它能形成四個 $sp^3$ 共價鍵（四面體幾何，鍵角 ~109.5°），使碳原子可以彼此連結形成長鏈、分支和環狀結構——這是高分子多樣性的化學根源。最簡單的烴是甲烷（CH₄，天然氣），其次是乙烷（C₂H₆）、丙烷（C₃H₈）...隨著碳鏈增長，物理性質從氣體（C₁–C₄）變為液體（C₅–C₁₇）再變為固體（C₁₈+，石蠟）。

高分子的單體通常含有雙鍵（C=C）或官能基，使它們能夠進行聚合反應。最重要的單體包括：乙烯（CH₂=CH₂ → 聚乙烯 PE，全世界產量最大的塑膠，年產量 >1 億噸）、苯乙烯（C₆H₅CH=CH₂ → 聚苯乙烯 PS，硬而脆，用於免洗餐具和包裝）、氯乙烯（CH₂=CHCl → 聚氯乙烯 PVC，添加塑化劑可軟化為人造皮革、血袋）、四氟乙烯（CF₂=CF₂ → PTFE/Teflon®，極低的摩擦係數和優異的化學惰性——幾乎不與任何化學物質反應）、丙烯（CH₂=CHCH₃ → 聚丙烯 PP，比 PE 更剛、更耐熱——微波爐餐盒、汽車保險桿）、甲基丙烯酸甲酯（MMA → PMMA/Plexiglas®，透明如玻璃但更輕、更耐衝擊——飛機窗戶、隱形眼鏡）。

聚合反應分為兩大類：（1）加成聚合（addition polymerization）——雙鍵打開，單體一個接一個加成到成長中的鏈端。乙烯的自由基聚合為例：引發劑（如過氧化物 R-O-O-R）分解產生自由基 R·→ 攻擊乙烯雙鍵 → 形成新的自由基 → 持續加成更多乙烯分子 → 最終兩個自由基相遇而終止（結合或歧化）。（2）縮合聚合（condensation polymerization）——兩個單體反應時釋放小分子（通常是水或甲醇），例如尼龍 6,6 由己二胺（hexamethylene diamine）和己二酸（adipic acid）縮合，每個連結釋放一個水分子。縮合聚合通常比加成聚合慢，且需要移除副產物以推動反應完成（Le Chatelier 原理）。

💡 為什麼高分子化學對材料性質如此重要？

單體的化學結構決定了高分子鏈的剛性、極性、和分子間作用力。剛性鏈（如 PS 中的大型苯環側基→位阻效應使鏈難以旋轉）→高 
$T_g$；柔性鏈（如 PE 中的 -CH₂-CH₂- 簡單重複，C-C 鍵可自由旋轉）→低 
$T_g$。極性鏈（如 PVC 中的 C-Cl 偶極→鏈間偶極–偶極力增強）→較高的強度和介電常數；非極性鏈（如 PTFE 中對稱的 C-F 排列抵消偶極）→極低的表面能和摩擦係數。理解單體→鏈性質→材料性質的鏈條是高分子設計的核心。

分子量——高分子最重要的參數

高分子不像小分子（水、乙醇、苯）有確定的單一分子量。聚合反應產生的是不同鏈長的混合物——有些鏈較長（更多單體加入），有些較短（較早終止）。因此高分子的分子量必須用平均值和分布來描述。這是高分子科學與金屬/陶瓷最根本的差異之一。

數量平均分子量 $M_n$：將所有鏈的分子量加總後除以鏈的總數——$M_n = \\frac{\\sum N_i M_i}{\\sum N_i}$，其中 $N_i$ 是分子量為 $M_i$ 的鏈數。$M_n$ 反映的是「一條平均鏈」的分子量，對小分子（短鏈）的數目敏感——少量短鏈會顯著降低 $M_n$。它決定依數性質（colligative properties）——滲透壓、沸點上升、凝固點下降，因為這些性質取決於溶質的分子數目而非大小。

重量平均分子量 $M_w$：以每條鏈的重量（而非數量）作為加權——$M_w = \\frac{\\sum w_i M_i}{\\sum w_i} = \\frac{\\sum N_i M_i^2}{\\sum N_i M_i}$。因為大分子比小分子重得多，$M_w$ 對大分子（長鏈）的存在更敏感。少量極長的鏈對 $M_w$ 有不成比例的貢獻，但幾乎不影響 $M_n$。$M_w$ 與力學性質（強度、韌性、熔體黏度）的相關性比 $M_n$ 更強——因為大分子提供更多的鏈糾纏和 intermolecular 作用。

多分散性指數（PDI = $M_w/M_n$）衡量分子量分布的寬窄。$M_w \\geq M_n$，因此 PDI ≥ 1。PDI = 1 表示所有鏈長完全相同（理論上，僅在特定活性聚合如陰離子聚合中可接近）。典型商業高分子的 PDI：自由基聚合的 PS 或 PMMA 約 1.5–3（終止反應的隨機性使分布較寬）；metallocene 催化 PE 約 1.1–1.5（單一活性位點催化→窄分布）；縮合聚合的尼龍約 2（逐步增長的統計特性）。寬分布（高 PDI）的優勢：低分子量部分作為內在塑化劑——改善熔體流動性和加工性；高分子量部分提供強度和韌性。窄分布的優勢：性質均勻、可預測。

聚合度（DP, degree of polymerization）是每條鏈上的重複單元數：DP = $M_n / m$，其中 $m$ 是重複單元的分子量。例如 PE 的重複單元 -CH₂-CH₂- 分子量為 28 g/mol；若 $M_n$ = 280,000 g/mol，則 DP = 10,000——這條鏈上有約一萬個乙烯單元連結在一起。典型 DP 範圍：PE 可達 50,000–100,000（超高分子量 PE/UHMWPE 用於人工關節，DP > 150,000）；工程塑膠（PC、PA）約 100–500（較低的 DP 以利於射出成形）；纖維（PET、尼龍）約 200–600。一般規則：DP  ~600 時力學性質趨於穩定，再增加 DP 的邊際效益降低（但耐磨性和熔體強度持續改善）。

📝 範例 14.1：計算分子量平均值與 PDI

題目：某高分子樣品含以下四個分率——

表 1：分子量——高分子最重要的參數
分子量 (g/mol)	鏈數 $N_i$	

10,000	100	

50,000	60	

100,000	30	

500,000	10	

計算 $M_n$、$M_w$ 和 PDI。

解：

$\\sum N_i = 100 + 60 + 30 + 10 = 200$

$\\sum N_i M_i = 100(10,000) + 60(50,000) + 30(100,000) + 10(500,000) = 1,000,000 + 3,000,000 + 3,000,000 + 5,000,000 = 12,000,000$

$M_n = 12,000,000 / 200 = 60,000$ g/mol

$\\sum N_i M_i^2 = 100(10,000)² + 60(50,000)² + 30(100,000)² + 10(500,000)² = 10^{10} + 1.5 \\times 10^{11} + 3 \\times 10^{11} + 2.5 \\times 10^{12} = 2.96 \\times 10^{12}$

$M_w = 2.96 \\times 10^{12} / 12,000,000 = 246,667$ g/mol

PDI = $M_w / M_n = 246,667 / 60,000 = 4.11$

關鍵洞察：$M_w$ (246,667) 遠大於 $M_n$ (60,000)，因為僅 5% 的鏈（10/200）具有 500,000 的分子量，但它們佔據了總重量的 ~42%。這就是重量平均對大分子敏感的數學體現。

⚡ 常見誤解：$M_n$ 和 $M_w$ 不是同一個東西的兩種算法

初學者容易把 $M_n$ 和 $M_w$ 視為同一個性質的不同「精確度」。實際上它們測量的是不同的物理量：$M_n$ 反映的是「鏈的數量」（與滲透壓等依數性質相關），$M_w$ 反映的是「鏈的質量分布」（與力學性質相關）。一個含少量極長鏈的樣品可能有相同的 $M_n$ 但顯著更高的 $M_w$ 和 PDI——從而具有完全不同的熔體黏度和機械性質，即使「平均分子量」看起來一樣。

14.6　結晶度與球晶結構

圖 14.1　For polyethylene, (a) a schematic representation of repeat unit and chain structures, and (b) a perspective of the mo...

圖 14.3　Hypothetical polymer molecule size distributions on the basis of (a) number and (b) weight fractions of molecules.

圖 14.5　Schematic representations of how polymer chain shape is influenced by the positioning of backbone carbon atoms (gray ...

圖 14.6　Schematic representation of a single polymer chain molecule that has numerous random kinks and coils produced by chai...

圖 14.7　Schematic representations of (a) linear, (b) branched, (c) crosslinked, and (d) network (three-dimensional) molecular...

圖 14.8　Classification scheme for the characteristics of polymer molecules.

圖 14.9　Schematic representations of (a) random, (b) alternating, (c) block, and (d) graft copolymers. The two different repe...

圖 14.11　Electron micrograph of a polyethylene single crystal. 20,000×. [From A. Keller, R. H. Doremus, B. W. Roberts, and D. ...

圖 14.12　The chain-folded structure for a plate-shaped polymer crystallite.

圖 14.13　Schematic representation of the detailed structure of a spherulite.

圖 14.14　A transmission photomicrograph (using crosspolarized light) showing the spherulite structure of polyethylene. Linear ...

高分子通常是半結晶：鏈折疊片晶由非晶區及 tie molecules 連接並組成球晶。提高結晶度通常增加密度、模數與阻隔性，卻可能降低透明與衝擊韌性；冷卻速率也控制球晶尺度。

🔑 本節重點 ①高分子從不 100% 結晶——半結晶 ②球晶（spherulite）是結晶區的典型形貌 ③結晶度 ↑ → 密度、剛性、強度 ↑

14.7　高分子晶體的結構模型

片晶不是完整伸直鏈：長鏈在有限厚度內反覆折返，部分鏈段成為晶區，其餘形成迴圈、尾端與跨晶區連接。折疊表面和缺陷降低片晶熔點，退火可使片晶增厚並提升熔融溫度。

🔑 本節重點 ①折疊鏈模型（folded-chain）②綴飾微胞模型（fringed-micelle）③結晶度可由密度或 DSC 測定

14.8　玻璃轉變溫度 
$T_g$——高分子的「熔點」

$T_g$ 不是熔點：它是非晶鏈段協同運動開始加快的動力學轉變，會隨測試速率與頻率移動。半結晶高分子可同時具有非晶區的 $T_g$ 與晶區的 $T_m$。

🔑 本節重點 ①
$T_g$ 以下=玻璃態（硬脆），
$T_g$ 以上=橡膠態（軟韌）②
$T_g$ 取決於鏈剛性、側基大小、交聯密度 ③
$T_g$ 決定使用溫度範圍

14.9　影響 
$T_g$ 和 $T_m$ 的因素

限制鏈運動會提高 $T_g$：剛性主鏈、大側基、氫鍵與交聯通常提高 $T_g$；增塑劑增加自由體積而降低它。$T_m$ 更依賴晶格規整與分子間作用，支化與隨機共聚常降低結晶能力。

🔑 本節重點 ①鏈剛性↑→
$T_g$↑②側基大→
$T_g$↑（空間阻礙鏈運動）③交聯→
$T_g$↑④共聚→
$T_g$ 介於兩單體之間

14.10　熱塑性 vs 熱固性高分子

差別在永久網絡：熱塑性鏈靠次級鍵與纏結連接，加熱可流動；熱固性固化後形成共價三維網絡，只會軟化或分解。交聯提高耐熱與耐溶劑，卻通常降低斷裂伸長與再加工性。

🔑 本節重點 ①熱塑性：加熱軟化、冷卻硬化——可重複（回收）②熱固性：交聯固化後不可逆——不可回收但耐熱和抗溶劑

14.11　彈性體（Elastomers）

橡膠彈性主要是熵效應：拉伸使隨機捲曲鏈取向、構形熵下降，卸載後熱運動驅使其恢復。少量交聯防止鏈永久滑走；交聯太少會潛變，太多則變硬脆。

🔑 本節重點 ①交聯橡膠的熵彈性——拉伸時鏈解纏→釋放時恢復 ②硫化（vulcanization）——硫交聯天然橡膠（Goodyear, 1839）

14.12　高分子的添加劑

添加劑會遷移與老化：增塑、抗氧化、UV 穩定、阻燃與填料能調整性質，但小分子可能析出、揮發或被萃取。配方需評估相容性、毒理、長期擴散與回收影響。

🔑 本節重點 ①填料（降低成本+改善性質）②塑化劑（降低 
$T_g$，如 PVC 中的鄰苯二甲酸酯）③穩定劑（抗氧化、抗 UV）④阻燃劑

14.13　高分子材料的選擇指南

先以使用溫度相對 $T_g/T_m$ 定位：再檢查載荷時間、濕度、化學品、UV 與尺寸公差。短時間拉伸強度不能代表多年蠕變能力；加工方式與壁厚也會改變取向、結晶和殘留應力。

🔑 本節重點 ①基於 
$T_g$、強度、耐化性、成本選擇高分子 ②六大通用塑膠（PE, PP, PS, PVC, PET, PUR）的應用領域

🔑 本節重點 ①C-C 單鍵旋轉使鏈呈無規線圈，末端距遠小於伸展長度 ②線性/分支/交聯/網狀四種分子結構決定熱塑/熱固行為 ③等規鏈可結晶，無規鏈必非晶——立體化學決定材料性質 ④高分子最多 ~95% 結晶，折疊鏈片晶組成球晶 ⑤
$T_g$ 和 $T_m$ 共同決定高分子的使用溫度範圍

分子形狀——鏈的柔順性

高分子鏈不是剛性的直棒。碳–碳單鍵（$\\sigma$ 鍵）可以繞鍵軸自由旋轉——雖然鍵角固定（$sp^3$ 為 ~109.5°），但每個鍵的旋轉使鏈可以彎曲、折疊和扭轉成無數種構形（conformation）。在熔融態或溶液中，熱能（$k_B T$）驅動鍵的持續旋轉，鏈採取無規線圈（random coil）構形——這是一種統計上的最可能狀態。末端距（end-to-end distance）$r$ 遠小於完全伸展的鏈長（contour length）$L$。對於自由旋轉鏈模型：$\\langle r^2 \\rangle^{1/2} = \\ell \\sqrt{N}$（$\\ell$ 為每個鍵的長度，$N$ 為鍵數），而完全伸展長度為 $L = \\ell N \\cos(\\theta/2)$。兩者比值約為 $1/\\sqrt{N}$——對於一條 DP=10,000 的 PE 鏈，無規線圈的末端距僅約伸展長度的 1%。

鏈的柔順性（flexibility）取決於化學結構：簡單骨架（PE 的 -CH₂-CH₂-，無大型側基）→ 極柔順；大型側基（PS 的苯環）→ 位阻效應限制旋轉 → 鏈變剛；共軛雙鍵（聚乙炔中的交替單/雙鍵，$\\pi$ 電子非局域化使雙鍵無法旋轉）→ 剛性棒狀鏈 → 導電高分子；環狀結構在骨架中（聚碳酸酯 PC 中的雙酚 A 環）→ 增加剛性 → 高 
$T_g$。鏈的柔順性直接決定 
$T_g$：柔性鏈在低溫仍可局部運動 → 低 
$T_g$（PE：~−120°C）；剛性鏈需要更高溫度才能運動 → 高 
$T_g$（PC：~147°C）。

分子結構——四種拓撲型態

高分子鏈可以有不同的連接方式，產生四種截然不同的材料行為：

線性高分子（linear polymer）：重複單元從頭到尾連成一條直鏈，無分支。如 HDPE（高密度聚乙烯）——線性鏈可緊密堆積 → 高結晶度（~70–90%）→ 高密度（~0.96 g/cm³）、高剛性、較不透明。金屬茂催化（metallocene catalysis）可製造幾乎完美線性的 PE，無任何長鏈分支。

分支高分子（branched polymer）：主鏈上有側鏈（分支）連接。如 LDPE（低密度聚乙烯）——在高壓自由基聚合過程中，鏈轉移反應產生長鏈和短鏈分支。分支阻礙鏈的緊密堆積 → 結晶度降低（~40–60%）→ 密度降低（~0.92 g/cm³）、更柔軟、更透明。分支的類型和密度是調控 PE 性質的關鍵參數——從超軟的 LLDPE（線性低密度，僅短分支）到較硬的 MDPE（中密度）。

交聯高分子（crosslinked polymer）：相鄰的線性鏈之間以共價鍵橋接。最重要的例子是硫化橡膠（vulcanized rubber）——天然橡膠（聚異戊二烯，cis-1,4-polyisoprene）與硫（~1–5%）加熱，硫原子在鏈之間形成 -S-S- 交聯橋。硫化前的生膠是黏性的熱塑性材料（鏈之間僅有凡得瓦力，可滑動）；硫化後，交聯點防止鏈滑動 → 彈性體行為——拉伸數倍後可恢復原狀（交聯點作為「記憶點」限制永久變形）。交聯密度（每單位體積的交聯點數）決定彈性模數：愈多交聯 → 愈剛（從軟橡膠 → 硬橡膠 → 硬質橡膠 ebonite）。但過度交聯使材料變脆——因為鏈無法在受力時重新排列以耗散能量。

網狀高分子（network polymer）：高度交聯的三維網絡——每個單體有三個或以上的反應位點，形成巨大的單一「分子」。環氧樹脂（epoxy）、酚醛樹脂（phenol-formaldehyde/Bakelite）、不飽和聚酯是典型例子。一旦固化，網狀高分子不熔不溶——加熱只會分解（碳化）而不軟化，因為要讓材料流動必須打斷共價鍵（而非像熱塑性只需克服二次鍵）。這就是熱固性的本質。優點：優異的耐熱性和尺寸穩定性；缺點：不可回收、不可重塑。

🔗 交聯的工程意義——從生膠到輪胎

硫化是高分子工程中最優雅的化學控制之一。未硫化的橡膠在熱天會變黏、冷天會變脆——實用性極低。Charles Goodyear 在 1839 年意外發現硫磺與橡膠加熱後產生了穩定的彈性材料，徹底改變了材料世界。現代輪胎使用的硫化系統極其複雜：除硫磺外還包含促進劑（加速交聯反應）、活化劑（ZnO + 硬脂酸，形成 Zn-硬脂酸鹽複合物以提高交聯效率）、抗氧化劑、碳黑補強填料（Carbon black，增加耐磨性和強度——輪胎黑色的原因）。一個現代輪胎的橡膠配方可能包含 15 種以上的化學添加劑。

立體組態（Configuration）——空間排列的永久性

當重複單元含有不對稱碳（四個不同的取代基）或側基時，側基沿鏈的空間排列產生不同的組態（configuration）。組態與構形（conformation）的關鍵區別：組態由化學鍵固定，必須打斷共價鍵才能改變；構形可透過鍵的旋轉改變。三種主要組態：

等規（isotactic）：所有側基（如 PP 的 -CH₃）在鏈的同一側。Ziegler-Natta 催化劑（TiCl₄ + Al(C₂H₅)₃，1963 年 Nobel 獎）可精密控制立體化學，產生等規 PP。等規鏈高度規則 → 可緊密堆積 → 可結晶 → 高密度、高剛性、高熔點（等規 PP 的 $T_m$ ~176°C）——這就是商業 PP（微波爐餐盒、汽車零件）。

對規（syndiotactic）：側基交替排列在鏈的兩側。需要特殊的金屬茂催化劑（metallocene，如 Cp₂ZrCl₂ + MAO）才能產生。對規 PP 的結晶結構不同於等規 PP，性質也略有差異。對規 PS（s-PS）可結晶而一般 PS（無規）不能——s-PS 具有更高的耐熱性和耐化學性，但因成本高僅用於特殊場合。

無規（atactic）：側基隨機分布。自由基聚合通常產生無規高分子，因為鏈端的自由基平面性使單體可以從任一側加成。無規鏈的隨機立體化學 → 無法規則堆積 → 非晶（永不結晶）→ 軟、透明、低強度。無規 PP（a-PP）是等規 PP 生產中的副產物——蠟狀、低分子量、無商業價值（用於熱熔膠等低階用途）。

📝 自編概念例：等規 vs 無規——同一化學式，天壤之別的性質

比較對象：等規聚丙烯（i-PP）vs 無規聚丙烯（a-PP），分子式皆為 (-CH₂-CHCH₃-)ₙ

表 2：立體組態（Configuration）——空間排列的永久性
性質	等規 PP (i-PP)	無規 PP (a-PP)	

結晶度	50–70%	0%（非晶）	

$T_m$	~176°C	無（非晶，無熔點）	

$T_g$	~−10°C	~−20°C	

密度	~0.90 g/cm³	~0.85 g/cm³	

拉伸強度	~35 MPa	~1 MPa	

外觀	半透明至不透明	透明蠟狀	

用途	食品容器、汽車零件、纖維	熱熔膠、瀝青改性劑	

教訓：「聚丙烯」不是一種材料——同樣的化學式，立體化學的差異使性質相差 35 倍（強度）。高分子材料的設計必須從分子層級開始。

熱塑性 vs 熱固性——本質區別

這個區分是所有高分子材料分類的基礎。熱塑性高分子（thermoplastics）的鏈之間僅靠二次鍵（凡得瓦力、氫鍵、偶極力）連結——無共價交聯。加熱至 
$T_g$（非晶區）或 $T_m$（結晶區）以上時，二次鍵的熱能足以克服分子間吸引力 → 鏈可彼此滑動 → 材料軟化流動。冷卻後二次鍵重新形成 → 硬化。這個過程可無限重複（理論上，實際上每次加熱可能有些微降解），因此熱塑性高分子可以回收再加熱重塑。

熱固性高分子（thermosets）在固化過程中形成共價交聯的 3D 網絡。一旦交聯完成，鏈之間以共價鍵（鍵能 200–400 kJ/mol）連結——加熱提供的熱能（$k_B T$ 在 500K 約 ~4 kJ/mol）不足以打斷共價鍵，因此材料不會軟化流動。再加熱只會提供足夠能量打斷較弱的鍵（如 C-O、C-N）導致熱分解（碳化）。熱固性不可回收——這是環境方面的缺點，但高耐熱性使其在特定應用中無法取代（如印刷電路板 FR-4 的環氧樹脂基材）。

⚡ 常見誤解：所有「塑膠」都是熱塑性

「塑膠」是台灣口語中對所有高分子材料的泛稱，但包含熱塑性和熱固性兩大類。日常食品容器（PE、PP、PET）是熱塑性（可回收）。但：電源插頭/開關外殼（酚醛樹脂/Bakelite——深棕色、稍有酚味）、鍋子把手（酚醛樹脂）、電路板基材（環氧樹脂）、汽車車身填充劑（不飽和聚酯＋玻纖——俗稱「玻璃纖維」/FRP）都是熱固性——加熱不會融化，只會燒焦。辨別法：用燒熱的針刺——熱塑性會熔融（針刺入），熱固性不會（針只能刺入表面或完全不熔）。

高分子結晶——不可能 100%

高分子永遠無法達到 100% 結晶度，原因在於長鏈的拓撲限制：一條分子鏈長度可達數微米（完全伸展），而晶體的厚度僅 ~10–20 nm。鏈必須來回折疊（chain folding）才能從熔融態的無規線圈排列進入結晶——但糾纏（entanglement）和鏈端（chain ends，無法完美併入晶格）必然留下非晶區域。即使在最理想條件下結晶（如從稀溶液中極慢結晶），結晶度也很少超過 95%。

半結晶高分子的微觀結構分層次構建：折疊鏈片晶（chain-folded lamella）是基本單元——~10–20 nm 厚（折疊週期）、橫向 ~μm 級。片晶從中心向外輻射生長，在徑向和切向交替堆疊，形成球晶（spherulite，直徑 ~10–100 μm，偏光顯微鏡下呈 Maltese cross 圖案）。球晶之間是非晶區域——包含未結晶的鏈段、鏈端、糾纏、和雜質。球晶邊界是弱區域（應力集中點），球晶愈大 → 邊界處的應力集中愈強 → 材料愈脆。快速冷卻（如射出成形中模具壁的急冷 skin layer）產生細小球晶 → 較韌；緩慢冷卻產生粗大球晶 → 較脆。

結晶度由分子結構決定：線性鏈（HDPE）→ 高結晶度（70–90%）；分支鏈（LDPE）→ 低結晶度（40–60%）；等規鏈（i-PP）→ 中等結晶度（50–70%）；無規鏈（a-PP、a-PS）→ 0%。結晶度對性質的影響是全方位的：密度↑、剛性↑（結晶區彈性模數可以是非晶區的 10–100 倍）、強度↑、滲透性↓（結晶區幾乎不透過氣體和液體——這就是為什麼 HDPE 牛奶瓶比 LDPE 袋更防潮）、光學透明度↓（結晶區和非晶區折射率不同，晶界散射光線 → 不透明/半透明。快速冷卻產生極小球晶或抑製結晶 → 透明——如 PET 飲料瓶由急冷非晶 PET 製成）。

$T_g$ 與 $T_m$——兩個轉變溫度

玻璃轉變溫度 
$T_g$ 是非晶區（或半結晶高分子的非晶部分）從硬而脆的玻璃態轉變為柔軟的橡膠態的溫度。在 
$T_g$ 以下，鏈段（約 10–50 個骨架原子）的局部運動被凍結——只有原子的振動，沒有協同的鏈段運動 → 材料表現為剛性玻璃。在 
$T_g$ 以上，鏈段獲得足夠熱能以進行協同運動 → 鏈可以局部重新排列 → 材料變得柔軟。
$T_g$ 不是一階相變（沒有潛熱，不像 $T_m$ 那樣有明確的體積/焓的突變）——它是一個動力學轉變，轉變溫度取決於冷卻速率（快速冷卻→測得較高的 
$T_g$）。

熔點 $T_m$ 是結晶區轉變為非晶熔融態的溫度——這是一階相變，有潛熱。只有可結晶的高分子才有 $T_m$。$T_m$ 取決於結晶的完整性和片晶厚度——較厚的片晶（較高結晶溫度下形成）具有較高的 $T_m$。$T_m$ 總是高於 
$T_g$——通常 $T_m / T_g \\approx 1.4$–2.0（經驗規則）。實際使用時：非晶高分子（PS、PMMA、PC）的使用上限是 
$T_g$（超過會軟化變形）；半結晶高分子（PE、PP、尼龍）的使用上限在 
$T_g$ 和 $T_m$ 之間——結晶區提供剛性直到 $T_m$，但非晶區在 
$T_g$ 以上變軟 → 整體性質是兩相的加權平均。

🔬 
$T_g$ 的分子級解釋——為什麼不同高分子的 
$T_g$ 差異巨大？

$T_g$ 反映的是鏈段開始能進行協同運動的溫度。影響 
$T_g$ 的分子因素：（1）鏈的剛性——剛性骨架（大型側基、環狀結構）→ 旋轉位阻大 → 
$T_g$ 高（PC: 147°C, PS: 100°C）vs 柔性骨架（PE: −120°C）。（2）分子間作用力——強極性基團（PVC 中的 C-Cl 偶極）→ 鏈間吸引力大 → 需要更高溫度才能運動 → 
$T_g$ 高（PVC: ~80°C）vs 非極性 PE（−120°C）。（3）側基大小——大型側基增加旋轉位阻但同時也增加自由體積（將鏈推開）→ 兩種效應互相競爭。PP（-CH₃側基，
$T_g$ ~−10°C）比 PE（無側基，
$T_g$ ~−120°C）的 
$T_g$ 高，因為 -CH₃ 限制了鍵的旋轉（位阻效應 > 自由體積效應）。（4）交聯——交聯限制鏈運動 → 
$T_g$ 上升，高度交聯時 
$T_g$ 可能消失（材料在分解前不軟化）。

本章摘要

關鍵概念對照表

表 3：關鍵概念對照表
主題	核心要點	關鍵參數	

高分子化學	碳骨架+共價鍵。加成聚合（打開雙鍵）vs 縮合聚合（釋放小分子）	單體類型決定鏈性質	

$M_n$	數量平均：$\\sum N_i M_i / \\sum N_i$。對小分子數目敏感。決定依數性質	滲透壓、沸點上升	

$M_w$	重量平均：$\\sum N_i M_i^2 / \\sum N_i M_i$。對大分子敏感。與力學性質更相關	$M_w \\geq M_n$	

PDI	$M_w/M_n$。衡量分布寬窄。自由基聚合 ~1.5–3；metallocene ~1.1–1.5	窄分布→均勻，寬分布→易加工	

DP	聚合度 = $M_n/m$。典型：PE 數千到數十萬；工程塑膠數百	DP 分子形狀	無規線圈。$\\langle r^2 \\rangle^{1/2} = \\ell \\sqrt{N}$。末端距遠小於伸展長度	鏈柔順性決定 
$T_g$	

分子結構	線性→HDPE（高結晶度）；分支→LDPE（低密度）；交聯→彈性體；網狀→熱固性	鏈拓撲決定加工性	

立體組態	等規→可結晶；無規→非晶。Ziegler-Natta 催化控制 tacticity	i-PP $T_m$ ~176°C；a-PP 蠟狀	

熱塑性	僅二次鍵連結鏈。加熱軟化可重塑。佔 ~80% 塑膠用量	可回收	

熱固性	共價交聯 3D 網絡。加熱不熔（分解）。高耐熱、不可回收	環氧、酚醛、不飽和聚酯	

結晶度	折疊鏈片晶→球晶。最多 ~95%。線性鏈高、分支鏈低、無規鏈 0%	影響密度、剛性、滲透、透明	

$T_g$	非晶區玻璃態→橡膠態。動力學轉變（非一階）。使用溫度上限（非晶高分子）	PE: −120°C, PS: 100°C, PC: 147°C	

$T_m$	結晶區熔融。一階相變。只有可結晶高分子有。$T_m/T_g \\approx 1.4$–2.0	i-PP: 176°C	

初學者常見錯誤

❌ 錯誤 1：以為 $M_n$ 和 $M_w$ 只是「不同精確度的平均值」

$M_n$ 和 $M_w$ 測量不同的物理量。$M_n$ 反映鏈的數目（與滲透壓等依數性質相關），$M_w$ 反映質量分布（與力學性質相關）。兩個樣品可以有相同的 $M_n$ 但完全不同的 $M_w$——和完全不同的機械性質。在材料規格中必須明確指出使用的是哪一種平均。

❌ 錯誤 2：混淆構形（conformation）與組態（configuration）

構形可以透過鍵的旋轉改變（如無規線圈 → 伸展鏈是同一條鏈的不同構形）；組態由化學鍵固定，必須打斷共價鍵才能改變。等規 PP 和無規 PP 是不同的組態——不能用加熱或拉伸將無規 PP 變為等規 PP（需要重新聚合）。

❌ 錯誤 3：認為「結晶度愈高愈好」

高結晶度確實提高剛性和強度，但也使材料變脆、不透明、耐化學品但難以接合和印刷。最佳結晶度取決於應用：HDPE 牛奶瓶需要高結晶度（防滲透）；PET 飲料瓶需要低結晶度（透明）；PP 薄膜需要中等結晶度（透明但仍有足夠強度）。材料選擇永遠是取捨。

❌ 錯誤 4：忽略 
$T_g$ 對半結晶高分子的重要性

半結晶高分子（PE、PP、尼龍）有兩種轉變溫度，但初學者常只關注 $T_m$。實際上
$T_g$ 對室溫性質至關重要：PE 的 
$T_g$（−120°C）遠低於室溫 → 非晶區在室溫是橡膠態 → PE 即使結晶度高仍能保持韌性；尼龍 6,6 的 
$T_g$（~50°C）略高於室溫 → 非晶區在室溫是玻璃態 → 尼龍比 PE 更剛但低溫時變脆。這就是為什麼冰箱中的塑膠盒（PP）比常溫下更容易破裂。

概念診斷題

兩個 PE 樣品具有完全相同的 $M_n = 50,000$，但樣品 A 的 PDI = 1.2，樣品 B 的 PDI = 8.0。哪個樣品更容易射出成形？哪個樣品的拉伸強度可能更高？為什麼？提示：低分子量部分改善流動性，高分子量部分提供強度。

為什麼 HDPE 牛奶瓶是半透明/不透明的，而 LDPE 夾鏈袋是透明的？提示：結晶度對光散射的影響。

一條 DP=5,000 的 PE 鏈，無規線圈的末端距約為完全伸展長度的多少？如果是 DP=50 的短鏈呢？這對黏度有什麼影響？提示：$r \\propto \\sqrt{N}$ vs $L \\propto N$。

為什麼 PTFE（Teflon®）的摩擦係數極低（~0.05–0.08，接近冰在冰上），而 PVC 卻有較高的摩擦係數？提示：分子間作用力（偶極）vs 分子結構對稱性。

一個非晶高分子在室溫（25°C）使用。它的 
$T_g$ 為 80°C。這是合適的應用嗎？如果 
$T_g$ 為 −20°C 呢？提示：
$T_g$ 以下是玻璃態（硬而脆），
$T_g$ 以上是橡膠態（軟而韌）。

延伸資源

Sperling, L.H., Introduction to Physical Polymer Science — 高分子物理的經典入門，對分子量、結晶、
$T_g$ 有優異的闡述

Hiemenz, P.C. & Lodge, T.P., Polymer Chemistry — 從化學角度深入聚合反應機制和分子量分布

YouTube: "Polymers: Crash Course Chemistry #45" — 適合初學者的高分子化學總覽

Odian, G., Principles of Polymerization — 聚合反應機制的權威參考，從自由基到活性聚合的完整處理

下一章：Ch15 高分子應用與加工——從分子結構到產品：塑膠如何從顆粒變成日常用品

← Ch13 陶瓷應用Ch15 高分子應用 →

File: subjects/material-science/html/chapters/ch15_polymer_applications_zh.html
第 15 章 高分子的特性、應用與加工 — MSE

材料科學與工程
第 15 章 高分子的特性、應用與加工

15.2 黏彈性行為
15.10 聚乙烯與工程塑膠
成形收縮補充
高分子碰撞補充

切換顯示主題

MSE › Ch14 › Ch15

第 15 章　高分子的特性、應用與加工

Chapter 15, Characteristics, Applications, and Processing of Polymersp530–58253 頁 · 26 節

本章預覽

核心問題
為什麼橡皮筋可以拉伸數倍再彈回，而塑膠尺一彎就斷？為什麼有些塑膠在冰箱裡變脆，有些卻能在微波爐中使用？為什麼塑膠袋放久了會變脆碎裂？高分子有三種截然不同的力學行為模式——彈性體（熵彈性）、熱塑性塑膠（降伏+冷拉伸）、熱固性塑膠（脆性）——它們各自對應不同的分子結構和溫度範圍。本章也涵蓋添加劑如何客製化高分子性質，以及塑膠從原料顆粒到最終產品的各種加工方法。

10 條關鍵概念

三種應力–應變模式：脆性（PS室溫）、延性+冷拉伸（PE、PP）、橡膠彈性（硫化橡膠）——同一種高分子在不同溫度下可表現不同模式

黏彈性（viscoelasticity）：高分子兼具黏性液體和彈性固體特性——行為取決於時間和溫度，不是單純的 Hooke 彈性

應力鬆弛：施加固定應變後，應力隨時間衰減——$E_r(t) = \\sigma(t)/\\epsilon_0$

時間–溫度疊加（TTSP）：高溫＝長時間等效。幾小時實驗可預測數十年潛變

冷拉伸與取向強化：頸縮區鏈沿拉伸方向排列 → 強度和剛性提升 >10 倍

熵彈性：彈性體的恢復力來自鏈回復到最大熵（最 random）狀態的熱力學驅動力——不是來自能量的最小化

$T_g$ 和 $T_m$：$T_g$ 決定非晶區（玻璃態↔橡膠態）；$T_m$ 決定結晶區。兩者共同界定使用溫度範圍

塑膠分類：商品塑膠（量大價低）→ 工程塑膠（高強度耐熱）→ 高性能塑膠（極端環境）

添加劑：塑化劑（降低 $T_g$、增加柔軟度）、穩定劑（抗UV/氧化）、填料（降低成本/改善性質）、阻燃劑

成形方法：射出、擠出、吹瓶、壓縮、旋轉成形、3D 列印——選擇取決於塑膠是熱塑或熱固

🧭 本章推理地圖

高分子鏈需要時間才能旋轉、滑移或解纏結（§15.3–§15.4）→ 力學反應取決於溫度、載入時間與應變速率（§15.2–§15.3）。

升溫或延長觀察時間增加鏈段運動（§15.3）→ 產生黏彈性、潛變與應力鬆弛（§15.3、§15.6）→ 由時間–溫度疊加原理連結（§15.3）。

分子量、結晶度、取向與交聯限制鏈移動（§15.4–§15.5）→ 形成塑膠（§15.10–§15.17）、纖維與彈性體（§15.18、§15.24）的性質。

添加劑（§15.19）及加工中的流動、冷卻與固化（§15.20–§15.23）→ 改變鏈排列和缺陷 → 成形方法成為性質設計的一部分。

由服役條件反推材料、添加劑及加工法（§15.10–§15.24）→ 再檢查老化、回收與生命週期（§15.25–§15.26）。

先備知識橋接

⚡ 進入本章前需具備的基礎

Ch14：分子量（$M_n, M_w$）、分子結構（線性/分支/交聯/網狀）、立體組態（tacticity）——這些決定本章討論的力學行為模式

Ch14：結晶度、折疊鏈片晶、球晶——理解半結晶高分子的變形需要這些微觀結構概念

Ch14：$T_g$ 和 $T_m$ 的定義——本章會深入討論它們的工程意義，而非重複定義

Ch6：金屬的應力–應變曲線——對比高分子會發現，降伏和頸縮的微觀機制完全不同（差排滑移 vs 鏈取向）

Ch13：$T_g$ 在無機玻璃中的意義——與高分子 $T_g$ 的對比：無機玻璃是動力學凍結，高分子 $T_g$ 是鏈段運動的 onset

15.2　高分子的應力–應變行為

圖 15.26　Schematic diagram of an apparatus that is used to form thin polymer films.

圖 15.5　(a) Load versus time, where load is applied instantaneously at time ta and released at tr. For the load–time cycle in...

圖 15.6　Schematic plot of logarithm of relaxation modulus versus logarithm of time for a viscoelastic polymer; isothermal cur...

圖 15.12　Stages in the elastic deformation of a semicrystalline polymer. (a) Two adjacent chain-folded lamellae and interlamel...

圖 15.15　Schematic representation of crosslinked polymer chain molecules (a) in an unstressed state and (b) during elastic def...

圖 15.18　Specific volume versus temperature, upon cooling from the liquid melt, for totally amorphous (curve A), semicrystalli...

圖 15.21　Representations of the chain chemistries for (a) styrene-butadiene-styrene (S-B-S), and (b) styreneisoprene-styrene (...

曲線取決於測試時間相對鬆弛時間：低溫或快速載入時鏈段來不及重排，材料較硬脆；高溫或慢載入則較軟韌。比較性質時必須同時指定溫度、應變速率與含水狀態。

🔑 本節重點 ①三種典型曲線：脆性（PS）、延性（PE）、彈性體（橡膠）②高分子 $E$ 遠低於金屬（~0.1–5 GPa）③溫度對力學行為影響巨大（跨越 $T_g$ 時劇變）

15.3　黏彈性——時間依賴的力學行為

簡單模型各描述部分行為：Maxwell 模型適合應力鬆弛，Kelvin–Voigt 適合延遲潛變；真實高分子需多個鬆弛時間。黏彈耗能使載入卸載形成遲滯並可能自發熱。

🔑 本節重點 ①黏彈性=黏性液體+彈性固體的組合行為 ②應力鬆弛（固定應變→應力衰減）③潛變（固定應力→應變增加）④Maxwell 和 Voigt 模型

15.4　高分子的變形與斷裂

降伏後可出現穩定頸縮：半結晶高分子經片晶滑移、解摺與鏈取向，隨後取向硬化使頸縮傳播。玻璃態高分子可能形成含微孔與纖維的銀紋，吸能後也可能演變成裂紋。

🔑 本節重點 ①頸縮（necking）→冷拉伸（cold drawing）→鏈取向強化 ②銀紋（crazing）——顯微孔洞+取向纖維橋接（非真正裂紋）③環境應力開裂（ESC）

15.5　高分子力學性質的影響因素

因素彼此耦合：分子量增加纏結，結晶與取向提高剛性，增塑與吸水降低 $T_g$。同一材料在乾濕狀態、流動與橫向、薄壁與厚壁間都可能有顯著差異。

🔑 本節重點 ①分子量↑→強度↑（鏈纏結增加）②結晶度↑→剛性↑、韌性↓③交聯密度↑→剛性↑、$T_g$↑④應變速率↑→脆性↑

15.6　高分子的疲勞與長期性能

長期破壞由多機制共同控制：蠕變、環境應力開裂、氧化與循環自發熱可同時作用。設計應採等時曲線、蠕變破裂或主曲線資料，避免把短時間強度直接外推到多年服役。

🔑 本節重點 ①高分子疲勞伴隨滯後升溫（hysteretic heating）→可能熱軟化 ②靜態疲勞（static fatigue）——恆定負載下的延遲斷裂 ③紫外線和氧化降解

🔑 本節重點 ①高分子應力–應變有三種模式：脆性/延性冷拉伸/橡膠彈性 ②黏彈性意味著行為取決於時間和溫度 ③應力鬆弛是應力在固定應變下隨時間衰減 ④TTSP 利用高溫=長時間等效構建主曲線 ⑤冷拉伸的取向強化使拉伸方向強度提升 >10 倍

應力–應變曲線的三種模式

脆性、塑性與高彈性模式不是只由高分子名稱決定；同一材料跨越 $T_g$、改變載入速率或加入增塑劑後，可能在三種模式間移動。判讀曲線時應先確認材料當時所處的物理狀態。

高分子的拉伸行為比金屬和陶瓷更多樣化，因為分子鏈的運動高度依賴溫度和應變速率。模式 A——脆性斷裂：在遠低於 $T_g$ 的溫度或極高應變速率下，鏈段被凍結，材料在彈性變形後直接斷裂，無降伏、無塑性變形。聚苯乙烯（PS）在室溫（$T_g$ ~100°C，室溫遠低於 $T_g$）是典型例子——這就是為什麼塑膠免洗餐具一彎就斷。

模式 B——延性行為與冷拉伸：在中間溫度（$T_g$ 附近或略高）或中等應變速率下，應力–應變曲線展現降伏、頸縮（necking）、和冷拉伸（cold drawing）。降伏後試片某處開始局部變細（頸縮），但與金屬不同，高分子的頸縮不會立刻導致斷裂——因為頸縮區內的分子鏈沿拉伸方向排列（取向，orientation），這個取向過程使頸縮區的強度高於未頸縮區，頸縮因此沿試片穩定傳播（而非集中變形直到斷裂）。當整個試片都被頸縮傳播穿越後（完全取向），應力再次上升（應變硬化），最終斷裂。PE、PP、尼龍在室溫下表現這種行為——這就是為什麼塑膠袋可以被拉伸變薄變長而不立刻破裂。

模式 C——橡膠彈性：在遠高於 $T_g$ 的溫度下，且存在輕度交聯（防止鏈滑動）時，材料表現出極大的可逆彈性變形（伸長率可達 500–1000%！）。硫化橡膠是典型——拉伸時鏈從無規線圈伸展，熵降低（鏈的構形數減少）；釋放後鏈回復到最大熵的無規狀態——這是熵彈性（entropy elasticity），與金屬的能量彈性（鍵的拉伸）完全不同。溫度愈高 → 熵的貢獻愈大 → 橡膠的彈性模數隨溫度升高而增加（與金屬相反！）。

🔬 高分子 vs 金屬降伏——根本不同的微觀機制

金屬的降伏來自差排（dislocation）在應力下的滑移——是晶體缺陷的運動。高分子的降伏來自非晶區鏈段的協同運動和鏈之間的二次鍵斷裂與重組。因此高分子降伏對溫度和應變速率極其敏感——升高 10°C 或降低應變速率 10 倍可能將脆性斷裂轉變為延性行為。這與金屬的降伏（對溫度/速率相對不敏感，直到高溫潛變域）形成強烈對比。

黏彈性——時間與溫度的雙重依賴

升高溫度與延長觀察時間都讓鏈段有更多機會越過能障，因此常產生相似的軟化效果。這使高分子不能只有一個固定模數；更完整的描述是隨頻率與溫度變化的儲存模數、損耗模數與損耗因子。

純彈性固體（理想彈簧）：$\\sigma = E\\epsilon$——應力僅取決於瞬時應變，無時間依賴。純黏性液體（理想阻尼器）：$\\sigma = \\eta (d\\epsilon/dt)$——應力取決於應變速率。高分子是黏彈性材料（viscoelastic），行為介於兩者之間：施加應變後，應力不僅取決於應變量，還取決於施加的速率和持續時間。

理解黏彈性的兩種互補實驗：（1）應力鬆弛（stress relaxation）——瞬間施加固定應變 $\\epsilon_0$ 並維持，量測應力 $\\sigma(t)$ 隨時間的衰減。鬆弛模數 $E_r(t) = \\sigma(t)/\\epsilon_0$ 從初始（玻璃態）值逐漸下降到長期（橡膠態）值。應力鬆弛的分子圖像：剛施加應變時，鏈被強制拉伸離開平衡構形 → 產生高應力；隨時間推移，鏈透過局部運動重新排列（鬆弛）到新的平衡構形 → 應力逐漸降低。（2）潛變（creep）——施加固定應力 $\\sigma_0$，量測應變 $\\epsilon(t)$ 隨時間的增加。潛變柔量 $J(t) = \\epsilon(t)/\\sigma_0$。

黏彈性行為可用彈簧–阻尼器模型定量描述：Maxwell 模型（彈簧＋阻尼器串聯）——描述應力鬆弛：$\\frac{d\\epsilon}{dt} = \\frac{1}{E}\\frac{d\\sigma}{dt} + \\frac{\\sigma}{\\eta}$，應力鬆弛為指數衰減 $\\sigma(t) = \\sigma_0 e^{-t/\\tau}$（$\\tau = \\eta/E$ 為鬆弛時間）。Voigt/Kelvin 模型（彈簧＋阻尼器並聯）——描述潛變。真實高分子需要多個 Maxwell 元素並聯（廣義 Maxwell 模型），每個元素有不同的鬆弛時間 $\\tau_i$，反映不同尺度的分子運動（側基旋轉→鏈段運動→整鏈蠕動→鏈解纏）。

時間–溫度疊加原理（TTSP）

TTSP 將不同溫度的短時間資料沿對數時間軸平移，建立寬時間範圍主曲線。它要求各溫度下主導鬆弛機制相同；若跨越結晶、老化、化學降解或多相轉變，簡單水平位移便不再可靠。

高分子的黏彈性行為中，升高溫度等效於延長時間——這不是方便的近似，而是基於分子運動的物理本質：溫度愈高 → 鏈的熱運動愈劇烈 → 鬆弛過程愈快。TTSP 的實用價值極大：（1）在不同溫度下量測短時間的鬆弛模數 $E_r(t)$；（2）選擇一個參考溫度 $T_{ref}$（通常是 $T_g$）；（3）將各溫度的 $E_r(t)$ 曲線沿對數時間軸水平平移，對齊參考溫度曲線；（4）得到跨越數十個時間數量級的主曲線（master curve）。平移量 $\\log a_T$ 與溫度的關係通常遵循 WLF 方程式（Williams-Landel-Ferry）：$\\log a_T = \\frac{-C_1(T - T_{ref})}{C_2 + (T - T_{ref})}$，其中 $C_1$ 和 $C_2$ 是經驗常數（當 $T_{ref} = T_g$ 時，$C_1 \\approx 17.4$, $C_2 \\approx 51.6$ K）。TTSP 使工程師能夠從數小時的實驗室數據預測數十年的潛變行為——這對設計 50 年壽命的塑膠水管至關重要。

📝 自編概念例：TTSP 預測塑膠管的長期變形

情境：某 HDPE 水管在 20°C 的設計使用壽命為 50 年（~1.6×10⁹ 秒）。在 80°C 下進行應力鬆弛測試，觀察到完全鬆弛需約 10⁴ 秒（~3 小時）。TTSP 的平移因子 $a_T$ 約為 10⁵（80°C vs 20°C）。

驗證：50 年 / 10⁵ = 50×365×24×3600 / 10⁵ ≈ 1.58×10⁷ 秒 ≈ 183 天。這意味著 80°C 下 183 天的測試可模擬 20°C 下 50 年的行為。雖然 183 天仍很長，但比等待 50 年實際得多——而且可進一步提高測試溫度（100°C、120°C）來縮短時間。

關鍵限制：TTSP 假設所有鬆弛機制具有相同的溫度依賴性（熱流變簡單性，thermorheological simplicity），且在高溫下不發生化學變化（氧化、降解）。若高溫引發化學老化（如 PE 的熱氧化），TTSP 的預測會失效。

⚡ 常見誤解：黏彈性就是「慢速彈性」

黏彈性不是單純的「彈簧變慢」。純彈性材料儲存所有變形能並在卸載時完全釋放（無能量耗散）；黏彈性材料在加載–卸載循環中消耗能量（應力–應變曲線形成滯後迴圈，hysteresis loop）。這就是為什麼反覆彎折金屬線會使它發熱（差排運動的摩擦），而反覆拉伸橡皮筋也會使它發熱——但機制完全不同（鏈的內部摩擦/黏性耗散 vs 差排）。在振動阻尼應用中（如汽車引擎腳座），高分子的高阻尼（高 $\\tan \\delta$）是優點——吸收振動能量轉化為熱。

15.10　聚乙烯（PE）——產量最大的塑膠

圖 15.26　Schematic diagram of an apparatus that is used to form thin polymer films.

圖 15.25　Schematic diagram of an extruder.

圖 15.24　Schematic diagram of an injection molding apparatus. (Adapted from F. W. Billmeyer, Jr., Textbook of Polymer Science,...

圖 15.3　The influence of temperature on the stress–strain characteristics of poly(methyl methacrylate). (Reprinted with permi...

圖 15.10　Photomicrograph of a craze in poly(phenylene oxide). [From R. P. Kambour and R. E. Robertson, “The Mechanical Propert...

圖 15.11　Fatigue curves (stress amplitude versus the number of cycles to failure) for poly(ethylene terephthalate) (PET), nylo...

圖 15.13　Stages in the plastic deformation of a semicrystalline polymer. (a) Two adjacent chain-folded lamellae and interlamel...

圖 15.14　The influence of degree of crystallinity and molecular weight on the physical characteristics of polyethylene. (From ...

圖 15.16　Stress–strain curves to 600% elongation for unvulcanized and vulcanized natural rubber.

圖 15.17　Plot of normalized fraction crystallized versus the logarithm of time for polypropylene at constant temperatures of 1...

圖 15.19　Dependence of polymer properties and melting and glass transition temperatures on molecular weight. (From F. W. Billm...

圖 15.20　Schematic representations of the molecular structures in both melt and solid states for (a) semicrystalline, (b) amor...

圖 15.22　Schematic representation of the molecular structure for a thermoplastic elastomer. This structure consists of “soft” ...

支化控制密度與結晶：LDPE 支鏈多而柔軟，HDPE 較線性、結晶度與剛性較高；UHMWPE 靠極高分子量取得耐磨與韌性，卻因熔體黏度過高而不能用一般射出加工。

🔑 本節重點 ①HDPE（線性、高結晶、高強度）vs LDPE（分支、低結晶、柔韌）②包裝、管材、容器

15.11　聚丙烯（PP）與其他聚烯烴

立體規整性決定可用性：等規 PP 能結晶並有良好剛度與疲勞鉸鏈性。PP 對氧化與 UV 敏感，通常需穩定劑；低溫衝擊則可用乙烯共聚或橡膠相改善。

🔑 本節重點 ①PP 比 PE 更剛、耐更高溫（甲基側基→$T_g$↑）②廣泛用於汽車內裝和食品容器

15.12　聚氯乙烯（PVC）——剛性與軟質的雙重性格

增塑劑提高鏈段活動：未增塑 PVC 因極性與高 $T_g$ 而堅硬，加入增塑劑後可製成軟管和薄膜。PVC 加熱易脫 HCl，需熱穩定劑並避免長時間滯留。

🔑 本節重點 ①硬質 PVC（無塑化劑）——管材、窗框 ②軟質 PVC（+塑化劑）——電線絕緣、人造皮革

15.13　聚苯乙烯（PS）與苯乙烯共聚物

苯環帶來剛性也造成脆性：一般 PS 透明但缺口敏感；HIPS 加橡膠顆粒，以銀紋與剪切降伏吸能；ABS 結合 SAN 基體和橡膠相，平衡剛性、表面與衝擊。

🔑 本節重點 ①PS——透明、脆、便宜（免洗餐具）②HIPS（橡膠改性→抗衝擊）③ABS——工程塑膠（強韌平衡）

15.14　聚酯（PET）與聚碳酸酯（PC）

熔融加工前必須乾燥：PET 與 PC 含水時會水解降解。PET 可藉取向與結晶用於瓶和纖維；PC 非晶透明且耐衝擊，但耐刮、溶劑與 UV 常需額外改善。

🔑 本節重點 ①PET——飲料瓶+纖維（滌綸）②PC——透明+極高抗衝擊（防彈玻璃、CD/DVD）

15.15　聚醯胺（Nylon）與聚甲醛（POM）

吸水改變尼龍尺寸與力學：水起增塑作用，使韌性上升、模數和 $T_g$ 降低並造成膨脹。POM 結晶度高、摩擦低，但過熱分解可能釋放甲醛，需嚴控製程溫度。

🔑 本節重點 ①Nylon——強韌+耐磨+自潤滑（齒輪、軸承）②吸水性導致尺寸變化 ③POM（Delrin）——高剛性+低摩擦

15.16　氟碳高分子（PTFE/Teflon）

強 C–F 鍵帶來惰性與低表面能：PTFE 耐化學、低摩擦卻難黏接；熔體黏度極高，常採粉末壓製燒結。長期載荷下的冷流則需填料或結構限制。

🔑 本節重點 ①PTFE——極低摩擦係數+化學惰性+耐高溫 ②不沾鍋塗層+密封件+電絕緣

15.17　熱固性高分子——環氧、酚醛、不飽和聚酯

固化同時建立性能與殘留應力：交聯不足會留下未反應物，反應過快則放熱、收縮並形成梯度。混合比例、升溫和後固化決定網絡完整度，厚件尤其需防熱失控。

🔑 本節重點 ①環氧樹脂——優異黏著力+耐化性（複合材料基材）②酚醛樹脂（Bakelite, 1907）——第一個合成塑膠 ③不飽和聚酯——玻璃纖維船體

15.18　彈性體與熱塑性彈性體（TPE）

TPE 用物理硬區充當網絡節點：加熱後可熔融再加工；硫化橡膠靠永久共價交聯，耐熱與回彈較穩定但難重塑。選擇需看溫度、壓縮永久變形與回收需求。

🔑 本節重點 ①天然橡膠（NR）+合成橡膠（SBR, NBR, 矽橡膠）②TPE——兼具熱塑性的加工性和橡膠的彈性

15.19　高分子添加劑

配方存在協同與副作用：抗氧化劑常成套搭配，阻燃劑可能降低韌性；填料表面處理控制界面傳力。添加量過高也會使熔體流動變差並造成團聚。

🔑 本節重點 ①填料（CaCO₃, 滑石粉→降成本）②塑化劑→柔韌性↑③穩定劑（抗氧/抗UV/熱穩定）④色料+阻燃劑

15.20　高分子加工——
射出成形與擠出

加工歷史會寫入組織：射出剪切使皮層高度取向，核心冷卻較慢並可能結晶；擠出需控制熔體破裂與模口膨脹。保壓、模溫與冷卻共同決定縮痕、翹曲和殘留應力。

🔑 本節重點 ①
射出成形——大量生產複雜形狀（加熱熔化→注入模具→冷卻）②擠出——連續型材（管、板、膜）

15.21　吹塑、熱成形與旋轉成形

三者都依賴適當熔體強度：吹塑型胚需抗下垂，熱成形板材需在軟化窗口保持厚度，旋轉成形粉末則靠熔融附著模壁。深拉伸區容易變薄，需預留圓角與材料分配。

🔑 本節重點 ①吹塑——中空容器（瓶子）②熱成形——加熱板材→真空/壓力成形（包裝托盤）③旋轉成形——大型中空件

15.22　壓縮成形與傳遞成形

主要用於熱固性與橡膠：壓縮成形簡單且纖維損傷小；傳遞成形適合包封嵌件與複雜形狀，但料流可能造成纖維取向，並產生較多澆道廢料。

🔑 本節重點 ①壓縮成形——熱固性塑膠的主要方法 ②傳遞成形——預熱樹脂注入閉合模具 ③適合中小批量

15.23　高分子發泡——從泡棉到結構泡沫

泡孔結構決定功能：閉孔有利隔熱與浮力，開孔有利吸音和透氣。成核、氣體溶解、泡孔長大與固化必須匹配；泡孔合併或表皮過早凝固會造成塌陷與密度不均。

🔑 本節重點 ①PU 泡棉（軟質/硬質）②PS 發泡（保麗龍）③結構泡沫——夾層結構的輕質核心

15.24　高分子複合材料

界面與方向性是核心：短纖維需超過臨界長度才能有效承載，連續纖維沿軸向效率最高但層間較弱。材料資料必須匹配纖維體積分率、鋪層和載荷方向。

🔑 本節重點 ①纖維強化高分子（FRP）——玻璃纖維/碳纖維+聚合物基材 ②高比強度+設計靈活性→航太、風力發電、運動器材

15.25　高分子回收與永續性

可回收不等於會被回收：機械回收受混料、污染與鏈降解限制；化學回收可回到單體但能耗較高。設計階段應減少難分離多層結構，並以完整生命週期評估。

🔑 本節重點 ①塑膠回收的挑戰——分類困難（不同高分子不相容）②機械回收（重熔）vs 化學回收（解聚為單體）③生物可降解高分子（PLA, PHA）

15.26　高分子材料的未來趨勢

功能與循環性需共同設計：生質來源不必然可分解，可分解材料也需特定環境。動態共價網絡、單一材質多功能包裝、自修復與可逆黏接，正嘗試平衡耐用、加工與回收。

🔑 本節重點 ①生質塑膠（bio-based，非石油來源）②導電高分子（OLED, 太陽能電池）③自癒合高分子④3D 列印高分子（FDM, SLA）

🔑 本節重點 ①塑膠分商品/工程/高性能三級，性能與價格逐級上升 ②添加劑可大幅改變高分子性質而不改變基礎化學 ③塑化劑增加自由體積→降低 $T_g$；穩定劑防止降解 ④
射出成形是最主要的熱塑性加工方法 ⑤熱固性加工依賴化學交聯反應而非冷卻固化

塑膠的層級——從購物袋到太空梭

商品、工程與高性能塑膠的區分同時反映性能窗口、加工難度與成本，而非嚴格化學分類。高性能樹脂若加工溫度高、乾燥要求嚴或缺乏量產設備，其零件總成本可能遠高於原料價差。

塑膠市場可依性能和價格分為三個層級：商品塑膠（commodity plastics）年產量以百萬噸計，價格 ~1–3 USD/kg。六大商品塑膠（佔所有塑膠用量 >80%）：PE（HDPE + LDPE + LLDPE，牛奶瓶、塑膠袋、收縮膜）、PP（微波餐盒、瓶蓋、汽車保險桿、纖維）、PVC（水管、窗框、電線絕緣、人造皮革——添加塑化劑後）、PS（免洗餐具、CD 盒、包裝泡棉 EPS）、PET（飲料瓶、聚酯纖維紡織品）。這些塑膠的力學性質和耐熱性有限，但極低的成本使其在包裝和一次性用品中不可替代。

工程塑膠（engineering plastics）價格 ~3–15 USD/kg，性能明顯優於商品塑膠，可替代金屬在中等負荷應用中。代表材料：尼龍（PA 6 和 PA 6,6——齒輪、軸承、拉鍊、牙刷毛——自潤滑性、耐磨、抗疲勞）、聚碳酸酯（PC——安全眼鏡、CD/DVD、手機外殼——透明、極耐衝擊、高 $T_g$ ~147°C 使其可承受沸水）、聚甲醛（POM/acetal/Delrin®——精密齒輪、拉鍊——高結晶度→優異的尺寸穩定性和剛性）、ABS（acrylonitrile-butadiene-styrene——樂高積木、鍵盤——丙烯腈提供耐化學性、丁二烯提供耐衝擊、苯乙烯提供剛性和光澤）。

高性能塑膠（high-performance plastics）價格 ~15–100+ USD/kg，用於極端環境。PEEK（polyether ether ketone，$T_m$ ~343°C，連續使用溫度 ~250°C——航空結構件、醫療植入物、半導體製程零件）、PTFE（Teflon®，耐化學性近乎完美、摩擦係數極低——不沾鍋塗層、化學管線密封、生醫植入物）、PI（polyimide/Kapton®，耐 >400°C 短時間——太空船隔熱、軟性印刷電路基底）。這些材料的共同特徵：芳香環或雜環骨架→極高的鏈剛性→高 $T_g$ 和高 $T_m$。

添加劑——客製化性質的化學工具箱

添加劑濃度雖低，卻可能主導耐候、加工與安全；其效能會隨消耗、遷移或表面析出而衰退。加速老化試驗必須模擬實際 UV、氧、濕度與溫度耦合，單一高溫測試未必能重現戶外失效。

純高分子（「neat resin」）的性質往往無法滿足實際應用需求，因此絕大多數商業塑膠產品含有多種添加劑。最關鍵的幾類：（1）塑化劑（plasticizers）——低分子量液體（如 phthalate esters 鄰苯二甲酸酯類，DOP/DEHP），它們進入高分子鏈之間，增加自由體積（free volume），降低鏈間二次鍵吸引力→大幅降低 $T_g$（純 PVC 的 $T_g$ ~80°C，硬而脆；添加 30% DOP 後 $T_g$ 降至 ~−10°C，變成柔軟的人造皮革）。塑化劑必須與高分子相容（溶解度參數匹配）、低揮發性（不隨時間逸散）、低遷移性（不滲出到表面或接觸的物質）。塑化劑遷移是塑膠老化的主要原因之一——汽車儀表板的 PVC 表皮多年後變硬變脆就是塑化劑逐漸揮發/遷移的結果。

（2）穩定劑（stabilizers）——防止高分子在使用或加工中降解。UV 穩定劑（碳黑、benzotriazoles、HALS——受阻胺光穩定劑）吸收紫外光或淬滅激發態，防止光氧化鏈斷裂。抗氧化劑（hindered phenols、phosphites）犧牲性消耗自由基或分解氫過氧化物。沒有穩定劑的 PP 在戶外陽光下幾天就會脆化。（3）填料（fillers）——無機粉末（CaCO₃、滑石粉 talc、二氧化矽、碳黑）降低成本或改善特定性質：碳黑（~30 nm）補強橡膠（拉伸強度提升 >10 倍！——這是奈米複合材料的早期典範）；玻璃纖維（提高剛性和強度——GFRP）；奈米黏土（montmorillonite，提高阻氣性和阻燃性）。（4）阻燃劑（flame retardants）——降低高分子燃燒性，在電子產品（電視、電腦外殼）、建材、交通工具內裝中至關重要。鹵素系（溴化、氯化化合物）釋放自由基捕捉劑中斷燃燒鏈反應；無鹵系（氫氧化鋁 Al(OH)₃、氫氧化鎂 Mg(OH)₂）在高溫分解時釋放水分吸收熱量並稀釋可燃氣體。

🧪 塑化劑的健康爭議——材料選擇的社會維度

鄰苯二甲酸酯類（phthalates）是使用最廣泛的塑化劑，但因內分泌干擾（endocrine disruption）疑慮——動物研究顯示某些 phthalates 干擾雄性生殖發育——已引發全球性的法規變革。歐盟 REACH 法規限制 DEHP、DBP、BBP 在玩具和兒童用品中的使用；美國消費品安全委員會（CPSC）對兒童玩具中的 phthalates 設有限值。替代方案包括：檸檬酸酯（citrates，如 ATBC——乙醯基檸檬酸三丁酯，基於天然檸檬酸）、環氧大豆油（ESBO）、己二酸酯（adipates，低溫彈性佳但揮發性較高）。這是材料工程與公共健康交織的典型案例——選擇添加劑時不僅要考慮技術性能，還要考慮生命週期中的健康與環境影響。

熱塑性塑膠的加工方法

加工窗口位於能充分流動但尚未顯著熱裂解的溫度與剪切範圍。熔體溫度過低會短射與熔接線弱，過高則造成降解、氣泡和變色；冷卻不均又會把取向和收縮差凍結成翹曲。

射出成形（injection molding）是最重要的熱塑性加工方法（佔所有塑膠成形 ~32%）。粒料從料斗進入加熱料管，旋轉螺桿將熔融塑膠推送並加壓 → 高速注入閉合的金屬模具（模穴）→ 在模具內冷卻固化 → 模具打開、頂針將成品頂出。循環時間從數秒（薄壁杯）到數分鐘（厚壁汽車零件）。
射出成形的關鍵參數：熔體溫度（需高於 $T_m$ 或 $T_g$ 但低於降解溫度）、射出壓力（50–200 MPa——克服模具內熔體流動阻力）、模具溫度（影響結晶度和表面品質）、保壓（packing，補充因冷卻收縮的體積以避免縮孔）。
射出成形的設計限制：成品必須能從模具中脫出（需要拔模角度 draft angle）、壁厚要均勻（避免冷卻不均導致翹曲）、避免底切（undercut）。

擠出（extrusion）：類似
射出成形的熔融和推送，但塑膠從模具連續擠出（而非間歇射入閉合模具），產出連續的型材——管材、板材、薄膜、窗框異形材、電線絕緣包覆。擠出後的型材在水槽中冷卻，由牽引機以控制速度拉出，切成定長。吹膜擠出（blown film extrusion）：環形模具擠出薄管 → 內部吹氣膨脹成氣泡 → 冷卻 → 壓扁捲取——這是製造 LDPE 塑膠袋和收縮膜的主要方法。

吹瓶（blow molding）：先製出管狀胚料（parison，由擠出或
射出成形）→ 胚料置入兩半模具中 → 吹氣使胚料膨脹貼合模具內壁 → 冷卻 → 開模取出中空容器。PET 飲料瓶的兩階段製程：先
射出成形「瓶胚」（preform，厚壁試管狀，含已成形螺紋瓶口）→ 再加熱瓶胚 → 拉伸吹瓶（stretch blow molding，縱向機械拉伸 + 橫向吹氣膨脹——雙軸取向使 PET 強度大增、透明度提高、阻氣性改善）。

熱壓成形（compression molding）：主要用於熱固性塑膠。將預熱的熱固性模塑化合物（含部分交聯的預聚物、填料、催化劑）放入加熱模具 → 閉合模具加壓 → 熱引發交聯反應完成固化 → 開模取出。因為熱固性不能重新熔融，不能使用射出或擠出。應用：電氣開關面板、馬桶座、煞車來令片。

3D 列印/積層製造（additive manufacturing）：FDM/FFF（熔融沉積）——熱塑性線材（PLA、ABS、PETG）經加熱噴頭熔化 → 逐層堆積。最便宜、最普及的桌上型 3D 列印技術。SLA/DLP（光固化）——UV 光選擇性固化液態光敏樹脂（熱固性——不可回收）。SLS（選擇性雷射燒結）——雷射掃描選擇性熔融 PA 粉末床中的顆粒 → 未熔粉末作為支撐（不需列印支撐結構）。3D 列印的獨特優勢：無需模具→極低成本的原型製作和小批量生產；可製造傳統加工無法實現的複雜幾何（內部晶格結構、共形冷卻水道）。

📝 自編概念例：為什麼
射出成形的塑膠杯有「模線」？

現象：大多數塑膠製品上可以看到一條細線環繞（如塑膠杯側面、牙刷柄）。這是「分模線」（parting line）。

原因：模具由兩半（固定側 + 移動側）組成，閉合時兩半的接合面就是分模面。熔融塑膠在高壓下可能滲入接合面的微小間隙→形成極薄的「毛邊」（flash）。分模線是成形工藝的必然產物——無法完全消除，只能透過精密模具加工和適當鎖模力來最小化。高品質產品的分模線會被後加工打磨去除（如手機外殼），低成本的量產品則保留（如免洗杯）。

工程意義：模具設計的第一個決策是分模面位置——它決定了成品能否從模具中取出、毛邊在哪裡、澆口位置如何安排、以及模具的加工成本。一個巧妙的模具設計師會把分模線放在不顯眼的位置或在後加工中可輕易去除的位置。

⚡ 回收標誌的陷阱——編號 ≠ 可回收

塑膠產品上的三角形追趕箭頭標誌（♳♴♵♶♷♸♹）含 1–7 的數字——這是 ASTM 的樹脂識別碼（Resin Identification Code, RIC），最初用意是協助回收分類，但外觀設計成回收符號的陷阱使大眾誤以為所有編號都可回收。實際上：1 (PET) 和 2 (HDPE) 具有成熟的回收市場，經濟上可行；3 (PVC)、6 (PS)、7 (其他/混合) 的回收極其有限——分離成本高、降級嚴重、終端市場小。許多標有回收符號的塑膠最終進入焚化爐或掩埋場。更準確的判斷方式是查詢當地的回收指南（不同城市處理能力不同），而非僅看符號。

彈性體的熱力學基礎

理想橡膠的回復力隨絕對溫度增加，與一般金屬彈性直覺不同，因為主要代價是鏈構形熵而非鍵伸長。填料、結晶與黏彈耗能會使真實橡膠偏離理想模型並產生 Mullins 軟化與遲滯。

彈性體（橡膠）的獨特彈性來自熵，而非能量。當一條高分子鏈被拉伸時，可及的構形數（$\\Omega$）減少——因為鏈被迫從無規線圈狀態（最大構形數）向伸展狀態（較少構形數）移動。根據 Boltzmann 熵公式 $S = k_B \\ln \\Omega$，構形數減少 → 熵降低。熱力學上，Helmholtz 自由能 $A = U - TS$——在恆溫條件下，恢復力 $f = (\\partial A/\\partial L)_T = (\\partial U/\\partial L)_T - T(\\partial S/\\partial L)_T$。對於理想橡膠，內能項 $(\\partial U/\\partial L)_T \\approx 0$（鍵的拉伸幾乎不改變內能），因此恢復力完全來自熵項：$f = -T(\\partial S/\\partial L)_T$——溫度愈高，恢復力愈大。

這個看似違反直覺的結果（熱橡膠比冷橡膠更「有力」）可以透過簡單實驗驗證：將拉伸的橡皮筋靠近熱源（吹風機）——它會收縮（因為溫度升高→熵的貢獻增大→恢復力變大→拉伸長度縮短）。這與金屬彈簧完全相反（金屬加熱→熱膨脹→變長；彈性模數降低→變軟）。

彈性體的力學行為可用橡膠彈性統計理論描述。對於仿射網絡模型（affine network model），工程應力 $\\sigma$ 與拉伸比 $\\lambda = L/L_0$ 的關係為：$\\sigma = \\nu k_B T (\\lambda - 1/\\lambda^2)$，其中 $\\nu$ 是單位體積內的彈性有效鏈數（與交聯密度成正比）。這解釋了實驗觀察到的 S 形應力–應變曲線和模數與絕對溫度成正比的特性。交聯密度愈高 → $\\nu$ 愈大 → 材料愈剛。

纖維紡絲——取向的終極應用

紡絲後的牽伸使鏈沿纖維軸排列並促進結晶，顯著提高軸向強度與模數；但橫向與缺口性能不一定同步提升。牽伸比、冷卻、熱定型與分子量共同決定取向能否被穩定保留。

紡織纖維（尼龍、PET、PP、acrylic）的製造完美展示了取向強化原理。熔紡（melt spinning）：熔融高分子從紡嘴（spinneret，含數百至數千個微孔）擠出 → 冷卻空氣使細流凝固 → 初生纖維（as-spun fiber）的分子鏈取向度低 → 性質較差。關鍵的後續步驟是拉伸（drawing）：將初生纖維加熱至 $T_g$ 以上（使鏈段可運動但結晶區尚未熔化），以 3–10 倍的拉伸比進行機械拉伸。拉伸過程中，鏈沿纖維軸排列（取向）、應變誘導結晶（strain-induced crystallization，拉伸使鏈排列 → 更容易結晶）→ 最終纖維的拉伸強度可達初生纖維的 5–15 倍。

以 PET 聚酯纖維為例：初生纖維的拉伸強度 ~30–50 MPa（低取向、非晶為主），拉伸比 5× → 拉伸後強度 ~400–800 MPa（高度取向、應變誘導結晶度 ~30–50%），彈性模數從 ~3 GPa 提升至 ~10–15 GPa。這就是為什麼聚酯襯衫比塑膠飲料瓶堅韌得多——它們是同一種高分子（PET），但不同的微觀結構賦予了完全不同的力學性質。

🧵 纖維的微觀結構——從分子鏈到布料

高性能纖維（如 Kevlar®、Dyneema®、碳纖維）將取向原理推到極致。Kevlar（芳香族聚醯胺，para-aramid）的剛性棒狀分子鏈在紡絲過程中自發排列成液晶態 → 進一步拉伸使取向接近完美 → 纖維拉伸強度達 ~3.6 GPa（鋼的 ~5–6 倍，但密度僅鋼的 1/5！）。Dyneema®（超高分子量 PE，UHMWPE，$M_w > 10^6$ g/mol）使用凝膠紡絲（gel spinning）：PE 溶解在溶劑中 → 紡絲 → 超高拉伸比（>30×）→ 鏈完全伸展排列 → 強度達 ~3–4 GPa。這些纖維的比強度（強度/密度）超越所有金屬——這就是為什麼防彈衣和釣魚線使用高分子纖維而非鋼絲。另一個重要應用是輪胎簾布（tire cord）——尼龍或 PET 纖維作為橡膠輪胎的增強骨架，利用取向纖維的高強度承受胎壓（~200–300 kPa）和行駛中的週期性載荷。高性能賽車輪胎甚至使用 Kevlar 簾布以在極高速下維持尺寸穩定性。

📦 Materials of Importance — 收縮膜（Shrink-Wrap Polymer Films）

  日常生活中包裹食品、飲料罐和電子產品的透明收縮膜，是利用了高分子黏彈性和結晶行為的巧妙工程。製程原理：(1) 將高分子薄膜（通常是 PE、PVC 或 PET）加熱至高於 $T_g$（對於非晶高分子）或接近 $T_m$（對於半結晶高分子）的溫度；(2) 在高溫下拉伸薄膜——分子鏈沿拉伸方向定向排列（orientation）；(3) 快速冷卻，將定向結構「凍結」在薄膜中——此時薄膜處於非平衡的亞穩態。

  使用時，將收縮膜包裹物品後加熱——凍結的定向應力被釋放，分子鏈趨向恢復無序的纏繞狀態，薄膜在拉伸方向收縮（可達 50% 或更多），緊密貼合物體表面。這就是為什麼超市的即食餐盒上的塑膠膜在微波加熱時會收縮。

🎱 Materials of Importance — 酚醛樹脂撞球（Phenolic Billiard Balls）

  19 世紀的撞球是由象牙製成的——來自大象的長牙。隨著撞球運動的普及，象牙供應嚴重不足（每根象牙只能製作約 3–4 顆球）。1860 年代，一位美國撞球製造商懸賞 10,000 美元徵求象牙替代品，促成了最早的合成塑膠開發。

  最終的解決方案是酚醛樹脂（phenolic resin, Bakelite 的前身）——由酚（phenol）和甲醛（formaldehyde）縮合聚合（condensation polymerization）而成的熱固性高分子。固化後的酚醛樹脂：(1) 極硬且耐刮——堪比象牙；(2) 密度與象牙相近——球的反彈和滾動行為一致；(3) 高度交聯——不會軟化或溶解；(4) 可染色——傳統的球號和花色得以保留。

  這個案例說明了材料科學中的一個核心主題：材料替代不僅要找「夠強」的替代品，還需要匹配密度、彈性、摩擦係數和加工性。酚醛撞球至今仍是專業比賽的標準——從象牙危機催生的塑膠時代。

本章摘要

關鍵概念對照表

表 1：關鍵概念對照表
主題	核心要點	關鍵參數	

脆性模式	$T \\ll T_g$ 或極高速率。鏈段凍結，彈性→斷裂。PS 室溫	$T 延性冷拉伸	$T \\sim T_g$。降伏→頸縮→取向強化→頸縮穩定傳播→應變硬化	取向使強度提升 >10×	

橡膠彈性	$T \\gg T_g$ + 輕度交聯。熵彈性——恢復力來自熵最大化。模數隨 T↑而↑	伸長率 500–1000%	

黏彈性	兼具彈性（彈簧）和黏性（阻尼器）。行為取決於時間和溫度	$E_r(t)$, $J(t)$, $\\tau = \\eta/E$	

TTSP	高溫＝長時間等效。平移因子 $a_T$ 遵循 WLF 方程。數小時實驗→預測數十年	$C_1 \\approx 17.4$, $C_2 \\approx 51.6$K	

$T_g$	非晶區玻璃態↔橡膠態。鏈剛性↑、側基↑、交聯↑ → $T_g$↑	PE: −120°C, PVC: 80°C, PC: 147°C	

商品塑膠	PE, PP, PVC, PS, PET。量大價低 (~1–3 USD/kg)，佔 >80%	包裝、一次性用品	

工程塑膠	PA, PC, POM, ABS。替代金屬在中負荷 (~3–15 USD/kg)	齒輪、軸承、安全眼鏡	

高性能塑膠	PEEK, PTFE, PI。極端環境 (~15–100+ USD/kg)	$T_m$ ~343°C (PEEK)	

塑化劑	增加自由體積→降低 $T_g$。PVC + 30% DOP：$T_g$ 從 80→−10°C。遷移導致老化	phthalates、citrates	

穩定劑	UV 穩定劑、抗氧化劑——防止鏈降解。無穩定劑 PP：戶外數天脆化	HALS、hindered phenols	

射出成形	熔融→高壓射入模具→冷卻。~32% 塑膠產品。循環：數秒至數分鐘	壓力 50–200 MPa	

吹瓶	胚料→吹氣膨脹。PET 瓶拉伸吹瓶→雙軸取向→強度+透明+阻氣	中空容器	

初學者常見錯誤

❌ 錯誤 1：以為高分子的「脆性」和金屬的「脆性」是同一回事

兩者都表現為無降伏的斷裂，但微觀機制完全不同。金屬脆性來自差排移動被阻礙（低溫、高應變速率、BCC 金屬的韌脆轉變）；高分子脆性來自鏈段運動被凍結（溫度低於 $T_g$）。這就是為什麼加熱 PS 到 >100°C（超過其 $T_g$）會使它從脆性變為可彎曲——金屬無法透過升溫 100°C 從脆性變為延性（除非跨越韌脆轉變溫度，但那是一個窄的溫度範圍而非漸進轉變）。

❌ 錯誤 2：忽略應變速率對高分子力學行為的巨大影響

金屬的降伏應力對應變速率相對不敏感（除非極高速率如爆炸成形）。高分子則對速率極其敏感——快速拉伸時鏈沒有足夠時間鬆弛→表現為脆性；慢速拉伸時鏈可以重新排列→表現為延性。同一個 PE 樣品在高速拉伸下可能脆斷，在慢速拉伸下可能伸長 >500%。這是高分子在工程設計中最大的挑戰之一——材料性質不是常數，而是溫度+速率的函數。

❌ 錯誤 3：混淆「塑膠老化」的兩種機制

塑膠隨時間變脆有兩個不同原因：（1）物理老化（physical aging）——非晶區在 $T_g$ 以下逐漸趨向更緊密堆積（體積鬆弛），自由體積減少→鏈段運動更受限→材料變脆。這是可逆的——加熱到 $T_g$ 以上可消除物理老化。（2）化學老化（chemical aging）——鏈斷裂（UV 氧化、熱降解）或交聯。這是不可逆的——分子量下降或交聯密度上升永久改變了材料。辨別法：化學老化的塑膠通常伴隨顏色變化（黃化、褐變）和表面裂紋。

❌ 錯誤 4：認為「所有塑膠都可以回收重塑」

只有熱塑性塑膠可以回收重塑（加熱軟化→重新成形）。熱固性塑膠（環氧、酚醛、不飽和聚酯）一旦固化，加熱只會分解碳化——無法重塑。即使是熱塑性，每次回收循環都可能導致鏈降解（分子量下降）和雜質累積（不同塑膠混合、標籤殘留、食物殘渣），使回收料的性質顯著低於 virgin 材料。這就是為什麼大多數「回收塑膠」實際上是被降級回收（downcycling）為低階產品（如塑膠瓶→化纖填充物），而非真正的「瓶到瓶」循環回收。

概念診斷題

一條橡皮筋在冰箱中（~4°C）和在熱水中（~80°C）的彈性行為有何不同？哪個情況下拉伸後恢復得更快？為什麼？提示：$T_g$ 在哪裡？熵彈性中模數與溫度的關係。

一個設計工程師需要在 60°C 連續使用的高分子齒輪。候選材料為 PP（$T_g$ ~−10°C, $T_m$ ~176°C）和 PC（$T_g$ ~147°C）。哪個更合適？為什麼？提示：60°C 相對於每個材料的 $T_g$ 在什麼位置？

為什麼 PVC 水管在冬天的衝擊下比夏天更容易破裂？提示：PVC 的 $T_g$ ~80°C。0°C vs 35°C 對鏈段運動的影響。

一個標有 ♳ (1, PET) 的飲料瓶和一個標有 ♶ (6, PS) 的優格杯——哪個實際上更可能被回收？為什麼兩者的回收率差異巨大？

某塑膠產品在使用 5 年後變黃且極脆。這是物理老化還是化學老化？如何判斷？提示：物理老化可逆，化學老化不可逆。

延伸資源

Ferry, J.D., Viscoelastic Properties of Polymers — 高分子黏彈性的經典之作，TTSP 和 WLF 方程的完整推導

Bicerano, J., Prediction of Polymer Properties — 從化學結構預測高分子 $T_g$、$T_m$ 和力學性質的方法

Osswald, T.A. & Menges, G., Materials Science of Polymers for Engineers — 從加工工程師視角的高分子材料科學

YouTube: "A Brief History of Plastics" by TED-Ed — 塑膠從 Bakelite 到現代的歷史與影響

Ward, I.M. & Sweeney, J., Mechanical Properties of Solid Polymers — 高分子力學行為的完整處理，涵蓋黏彈性、降伏、斷裂

Mark, J.E. (ed.), Physical Properties of Polymers Handbook — 各類高分子 $T_g$、$T_m$、力學性質的權威數據彙編

← Ch14 高分子結構課程內容至 Ch15
